Repository: mokiux00/pycalphad

File: 1 - databases/Copper/CuCrZr_test.tdb
$---------------------- ELEMENTS -----------------------
ELEMENT VA   VACUUM            0.0      0.00     0.00    !
ELEMENT CR   BCC_A2           51.996    4050.0   23.5429  !
ELEMENT CU   FCC_A1           63.546    5004.0   33.15    !
ELEMENT ZR   HCP_A3           91.22     5566.27  39.1809  !

$---------------------- PURE ELEMENT FUNCTIONS -----------------------
FUNCTION GHSERCR
 273.00 -8856.94 +157.48*T -26.908*T*LN(T)
 +0.00189435*T**2 -1.47721E-6*T**3 +139250*T**(-1); 2180.00 Y
 -34869.344 +344.18*T -50*T*LN(T) -2.88526E+32*T**(-9); 6000.00 N
REF:0 !

FUNCTION GHSERCU
 273.00 -7770.458 +130.485235*T -24.112392*T*LN(T)
 -2.65684E-03*T**2 +0.129223E-06*T**3 +52478*T**(-1); 1357.77 Y
 -13542.026 +183.803828*T -31.38*T*LN(T) +3.642E+29*T**(-9); 6000.00 N
REF:0 !

FUNCTION GHSERZR
 130.00  -7827.595 +125.64905*T -24.1618*T*LN(T) -4.37791E-3*T +34971*T**(-1); 2128.00 Y
 2128.00 -26085.921 +262.724183*T -42.144*T*LN(T) -1.342896E31*T**(-9); 6000.00 N !

FUNCTION GBCCZR
 298.15 -525.539 +124.9457*T -25.607406*T*LN(T)
 -0.340084E-3*T**2 -0.009729E-6*T**3 +25233*T**(-1) -0.076143E-9*T**4; 2128.00 Y
 2128.00 -30705.955 +264.284163*T -42.144*T*LN(T) +1.276058E31*T**(-9); 6000.00 N !

 TYPE_DEFINITION % SEQ *!
 DEFINE_SYSTEM_DEFAULT ELEMENT 2 !
 DEFAULT_COMMAND DEF_SYS_ELEMENT VA /- !
$---------------------- LIQUID -----------------------



 PHASE LIQUID % 1  1.0 !
    CONSTITUENT LIQUID : CU, CR, ZR : !

    PARAMETER L(LIQUID,CU,CR;0)  298.15 38795.8 -3.68*T; 6000 N !
    PARAMETER L(LIQUID,CU,CR;1)  298.15 3760.0  +2.62*T; 6000 N !
    PARAMETER L(LIQUID,CU,CR;2)  298.15 44731.3 -21.05*T; 6000 N !

    PARAMETER L(LIQUID,CU,CR,ZR;2)  298.15 20000; 6000 N !

$---------------------- FCC_A1 -----------------------
 PHASE FCC_A1 % 1 1 ! 
    CONSTITUENT FCC_A1 : CU, CR, ZR : !

    PARAMETER G(FCC_A1,CU;0)  298.15 GHSERCU; 6000 N !
    PARAMETER G(FCC_A1,CR;0)  298.15 GHSERCR; 6000 N !
    PARAMETER G(FCC_A1,ZR;0)  298.15 GHSERZR; 6000 N !

    PARAMETER L(FCC_A1,CU,CR;0)  298.15 52900; 6000 N !

$---------------------- HCP_A3 -----------------------
 PHASE HCP_A3 % 1 1 !
    CONSTITUENT HCP_A3 : CU, CR, ZR : !

    PARAMETER G(HCP_A3,CU;0)  298.15 GHSERCU; 6000 N !
    PARAMETER G(HCP_A3,CR;0)  298.15 GHSERCR; 6000 N !
    PARAMETER G(HCP_A3,ZR;0)  298.15 GHSERZR; 6000 N !

    PARAMETER L(HCP_A3,CU,CR;0)  298.15 81000; 6000 N !

$---------------------- BCC_A2 -----------------------
 PHASE BCC_A2 % 1 1 !
    CONSTITUENT BCC_A2 : CU, CR, ZR : !

    PARAMETER G(BCC_A2,CU;0)  298.15 GHSERCU; 6000 N !
    PARAMETER G(BCC_A2,CR;0)  298.15 GHSERCR; 6000 N !
    PARAMETER G(BCC_A2,ZR;0)  298.15 GBCCZR; 6000 N !

    PARAMETER L(BCC_A2,CU,CR;0)  298.15 81000; 6000 N !

$---------------------- CuZr (2-sublattice) -----------------------
PHASE CuZr % 2 1 !
    CONSTITUENT CuZr : CU, CR : ZR : !

PARAMETER G(CUZR,CR:ZR;0)  298.15 2*GHSERCR + GHSERZR + 72140 + 45*T; 6000 N !
PARAMETER G(CUZR,CU:ZR;0)  298.15 2*GHSERCU + GHSERZR; 6000 N !

PARAMETER L(CuZr,CU,CR:ZR;0)  298.15 -125000; 6000 N !

$---------------------- C15 (Laves, AB2) -----------------------
PHASE C15 % 2 1 !
    CONSTITUENT C15 : CU, CR, ZR : CU, CR, ZR : !

PARAMETER G(C15,CU:CU;0)  298.15 3*GHSERCU + 15000; 6000 N !
PARAMETER G(C15,CU:CR;0)  298.15 2*GHSERCU + GHSERCR + 15000; 6000 N !
PARAMETER G(C15,CU:ZR;0)  298.15 2*GHSERCU + GHSERZR + 15000; 6000 N !
PARAMETER G(C15,CR:CU;0)  298.15 2*GHSERCR + GHSERCU + 30000; 6000 N !
PARAMETER G(C15,CR:CR;0)  298.15 3*GHSERCR + 79374.0 - 2.59*T; 6000 N !
PARAMETER G(C15,CR:ZR;0)  298.15 2*GHSERCR + GHSERZR -23004.1 - 4.26*T; 6000 N !
PARAMETER G(C15,ZR:CU;0)  298.15 2*GHSERZR + GHSERCU + 15000; 6000 N !
PARAMETER G(C15,ZR:CR;0)  298.15 2*GHSERZR + GHSERCR + 303005.2 - 8.46*T; 6000 N !
PARAMETER G(C15,ZR:ZR;0)  298.15 3*GHSERZR + 81154.0 - 8.33*T; 6000 N !

PARAMETER L(C15,CU,CR:ZR;0)  298.15 -64000 + 42*T; 6000 N !
PARAMETER L(C15,CR,ZR:ZR;0)  298.15 13864.39; 6000 N !
PARAMETER L(C15,CR:CU,ZR;0)  298.15 20000; 6000 N !
PARAMETER L(C15,CR:CR,ZR;0)  298.15 -13641.9; 6000 N !

File: 1 - databases/Copper/CuSi-24Kro_TOBE merged.tdb

$ ------------------------------------------------------------------------------
$ Cu
$
$ BCT_A5 from 00Moo not included in unary
$ CBCC_A12 and CUB_A13 not included in unary
$
 PAR  G(BCC_A2,CU:VA),,                 +GHSERCU+4017-1.255*T;   3200 N 91Din !
 PAR  G(HCP_A3,CU:VA),,                 +GHSERCU+600+0.2*T;      3200 N 91Din !
 
$
 FUNCTION GHSERCU   298.15  -7770.458+130.485235*T-24.112392*T*LN(T)
       -0.00265684*T**2+1.29223E-07*T**3+52478*T**(-1);
      1357.77  Y  -13542.026+183.803828*T-31.38*T*LN(T)+3.64167E+29*T**(-9);
      3200.00  N !
 FUNCTION GLIQCU    298.15  +12964.735-9.511904*T+GHSERCU-5.8489E-21*T**7;
      1357.77  Y  -46.545+173.881484*T-31.38*T*LN(T);
      3200.00  N !
 FUNCTION GBCCCU    298.15  +GHSERCU+4017-1.255*T;                     3200 N !
$ ------------------------------------------------------------------------------
$ Si
$
 
$PAR  G(CBCC_A12,SI:VA),,               +GHSERSI+50208-20.377*T; 3600 N 91Din !
$PAR  G(CUB_A13,SI:VA),,                +GHSERSI+47279-20.377*T; 3600 N 91Din !
$
 

$ ------------------------------------------------------------------------------
$ Binary system
$
$ A. Kroupa, O. Zobac, A. Zemanova, K.W. Richter,
$ J. Phase Equilib. Diffus., 45, 1206-43(2024).
$
$ Checked against paper and author's tdb. Checked at 6000K.
$
$ Based on 16Hal.
$
$ BCC_A2 is stable as beta at about CU85SI15 and HCP_A3 is stable as
$ kappa at about CU87SI13.
$
 
$

$

$

$

$ ------------------------------------------------------------------------------
$
$
 LIST-OF-REFERENCE
 NUMBER  SOURCE
  Null   'Unknown source'
  Same   'Same or similar interaction as in the corresponding stable phase'
  COST   'COST 507 database'
  91Din  'A.T. Dinsdale, Calphad, 15, 317-425(1991).'
  00Moo  'K.-W. Moon, W.J. Boettinger, U.R. Kattner, F.S. Biancaniello,
          C.A. Handwerker, J. Electron. Mater., 29, 1122-36(2000); Cu'
  03Mie2 'J. Miettinen, Calphad, 27, 103-14(2003); Cu'
  16Hal  'B. Hallstedt, J. Groebner, M. Hampl, R. Schmid-Fetzer,
          Calphad, 53, 25-38(2016); Cu-Si'
  24Kro  'A. Kroupa, O. Zobac, A. Zemanova, K.W. Richter,
          J. Phase Equilib. Diffus., 45, 1206-43(2024); Cu-Si'
!

File: 1 - databases/Copper/Hsiao_(2016)_Cu-Zr.tdb
$$ Cu-Zr binary system
$$ use Version 5.1b of Unary database - 29 November 2010
$$ final version for publication
$$ save as from Cu-Zr_Final_for publication_v1.tdb
$$ Change CU9ZR2,CU51ZR14,CU8ZR3,CU10ZR7,CUZR2 to 6 digital
$$ 30 November 2015

ELEMENT /-   ELECTRON_GAS              0.0000E+00  0.0000E+00  0.0000E+00 !
ELEMENT VA   VACUUM                    0.0000E+00  0.0000E+00  0.0000E+00 !
ELEMENT CU   FCC_A1                    6.3546E+01  5.0041E+03  3.3150E+01 !
ELEMENT ZR   HCP_A3                    9.1224E+01  5.5663E+03  3.9181E+01 !

$CU				
FUNCTION GHSERCU  298.15
-7770.458+130.485235*T-24.112392*T*LN(T)-2.65684E-3*T**2+0.129223E-6*T**3
+52478*T**(-1);  1357.77 Y
-13542.026+183.803828*T-31.38*T*LN(T)+364.167E27*T**(-9);  3200.00 N !
FUNCTION GBCCCU 298.15  4017-1.255*T+GHSERCU; 3200 N !
FUNCTION GHCPCU 298.15  600+0.2*T+GHSERCU; 3200 N !
FUNCTION GLIQCU 298.15 12964.735-9.511904*T-584.89E-23*T**7+GHSERCU; 1357.77 Y
-46.545+173.881484*T-31.38*T*LN(T); 3200 N !
$------------------------------------------------------------------------------
$ZR					   
FUNCTION GHSERZR  130.00
-7827.595+125.64905*T-24.1618*T*LN(T)-4.37791E-3*T**2+34971*T**(-1);  
2128.00 Y
-26085.921+262.724183*T-42.144*T*LN(T)-1342.896E28*T**(-9);  6000.00 N !
FUNCTION GBCCZR   298.15
-525.539+124.9457*T-25.607406*T*LN(T)-0.340084E-3*T**2-0.009729E-6*T**3
+25233*T**(-1)-0.076143E-9*T**4;  2128.00 Y
-30705.955+264.284163*T-42.144*T*LN(T)+1276.058E29*T**(-9);  6000.00 N !
FUNCTION GLIQZR 298.15 18147.69-9.080812*T+1627.5E-25*T**7+GHSERZR; 2128 Y
-8281.26+253.812609*T-42.144*T*LN(T);  6000.00 N !
FUNCTION GFCCZR 298.15 7600-0.9*T+GHSERZR; 6000 N !
$------------------------------------------------------------------------------
TYPE_DEFINITION % SEQ *!
DEFINE_SYSTEM_DEFAULT ELEMENT 2 !
DEFAULT_COMMAND DEF_SYS_ELEMENT VA !
$-------------------------------------------------------------------------------
$Phases Parameters
$-------------------------------------------------------------------------------
PHASE LIQUID % 1 1.0 !
Constituent LIQUID :CU,ZR:!
PARAMETER G(LIQUID,CU;0) 298.15 +GLIQCU; 3200 N !
PARAMETER G(LIQUID,ZR;0) 298.15 +GLIQZR; 6000 N !
PARAMETER G(LIQUID,CU,ZR;0) 298.15 -67897.6+18.0843*T; 6000 N !
PARAMETER G(LIQUID,CU,ZR;1) 298.15 -5634.86+3.3207*T; 6000 N !
$-------------------------------------------------------------------------------
PHASE FCC % 1 1.0 !
Constituent FCC :CU,ZR:!
PARAMETER G(FCC,CU;0) 298.15  +GHSERCU; 3200 N !
PARAMETER G(FCC,ZR;0) 298.15  +GFCCZR;  6000 N !
PARAMETER G(FCC,CU,ZR;0) 298.15  +4193.48 ; 6000 N !
$-------------------------------------------------------------------------------
PHASE BCC % 1 1.0 !
Constituent BCC :CU,ZR:!
PARAMETER G(BCC,CU;0) 298.15 +GBCCCU; 3200 N !
PARAMETER G(BCC,ZR;0) 298.15 +GBCCZR; 6000 N !
PARAMETER G(BCC,CU,ZR;0) 298.15 -3804.59; 6000 N !
$-------------------------------------------------------------------------------
PHASE HCP % 1 1.0 !
Constituent HCP :CU,ZR:!
PARAMETER G(HCP,CU;0) 298.15 +GHCPCU; 3200 N !
PARAMETER G(HCP,ZR;0) 130 +GHSERZR; 6000 N !
PARAMETER G(HCP,CU,ZR;0) 298.15 +16507; 3200 N !
$-------------------------------------------------------------------------------
PHASE CU9ZR2 % 2  0.818182  0.181818 !
Constituent CU9ZR2 :CU:ZR:!
PARAMETER G(CU9ZR2,CU:ZR;0) 298.15  
-9931.53-0.5372*T+0.818182*GHSERCU+0.181818*GHSERZR; 6000 N !
$-------------------------------------------------------------------------------
PHASE CU51ZR14 % 2 0.784615 0.215385 !
Constituent CU51ZR14 :CU:ZR:!
PARAMETER G(CU51ZR14,CU:ZR;0) 298.15 
-12216.4-0.115*T+0.784615*GHSERCU+0.215385*GHSERZR; 6000 N !
$-------------------------------------------------------------------------------
PHASE CU8ZR3 % 2 0.727273 0.272727 !
Constituent CU8ZR3 :CU:ZR:!
PARAMETER G(CU8ZR3,CU:ZR;0) 298.15  
-13105.8+0.0319*T+0.727273*GHSERCU+0.272727*GHSERZR; 6000 N !
$-------------------------------------------------------------------------------
PHASE CU10ZR7 % 2 0.588235 0.411765 !
Constituent CU10ZR7 :CU:ZR:!
PARAMETER G(CU10ZR7,CU:ZR;0) 298.15  
-15353+1.335*T+0.588235*GHSERCU+0.411765*GHSERZR; 6000 N !
$-------------------------------------------------------------------------------
PHASE CUZR % 2 0.5 0.5 !
Constituent CUZR :CU:ZR:!
PARAMETER G(CUZR,CU:ZR;0) 298.15  
-9388.77-4.0134*T+0.5*GHSERCU+0.5*GHSERZR; 6000 N!
$-------------------------------------------------------------------------------
PHASE CUZR2 % 2 0.333333 0.666667 !
Constituent CUZR2 :CU:ZR:!
PARAMETER G(CUZR2,CU:ZR;0) 298.15 
-12451.2+0.380966*T+0.333333*GHSERCU+0.666667*GHSERZR; 6000 N !

File: 1 - databases/Copper/Qiu_(2020)_calpha_101734_CuCrAg.TDB

                   
 ELEMENT /-   ELECTRON_GAS              0.0000E+00  0.0000E+00  0.0000E+00!
 ELEMENT VA   VACUUM                    0.0000E+00  0.0000E+00  0.0000E+00!
 ELEMENT AG   FCC_A1                    1.0787E+02  5.7446E+03  4.2551E+01!
 ELEMENT CR   BCC_A2                    5.1996E+01  4.0500E+03  2.3560E+01!
 ELEMENT CU   FCC_A1                    6.3546E+01  5.0041E+03  3.3150E+01!
 
 
 FUNCTION GLIQAG    298.15 +GHSERAG#+11025.076-8.89102*T-1.033905E-20*T**7;
     1234.93 Y
      -3587.111+180.964656*T-33.472*T*LN(T);                          3000 N  !
 FUNCTION GHSERAG   298.15 -7209.512+118.202013*T-23.8463314*T*LN(T)
     -.001790585*T**2-3.98587E-07*T**3-12011*T**(-1); 1234.93 Y
      -15095.252+190.266404*T-33.472*T*LN(T)+1.411773E+29*T**(-9);    3000 N  !
 FUNCTION GBCCAG    298.15 +GHSERAG#+3400-1.05*T;                     3000 N  !
 FUNCTION GHCPAG    298.15 +GHSERAG#+300+.3*T;                        3000 N  !
 FUNCTION GLIQCR    298.15 +GHSERCR#+24339.955-11.420225*T+2.37615E-21*T**7;
     2180 Y
      -16459.984+335.616316*T-50*T*LN(T);                             6000 N  !
 FUNCTION GFCCCR    298.15 +GHSERCR#+7284+.163*T;                     6000 N  !
 FUNCTION GHSERCR   298.15 -8856.94+157.48*T-26.908*T*LN(T)+.00189435*T**2
     -1.47721E-06*T**3+139250*T**(-1); 2180 Y
      -34869.344+344.18*T-50*T*LN(T)-2.88526E+32*T**(-9); 6000 N !
 FUNCTION GHCPCR    298.15 +GHSERCR#+4438;                            6000 N  !
 FUNCTION GLIQCU    298.15 +GHSERCU#+12964.735-9.511904*T-5.8489E-21*T**7;
     1357.77 Y
      -46.545+173.881484*T-31.38*T*LN(T);                             3200 N  !
 FUNCTION GHSERCU   298.15 -7770.458+130.485235*T-24.112392*T*LN(T)
     -.00265684*T**2+1.29223E-07*T**3+52478*T**(-1); 1357.77 Y
      -13542.026+183.803828*T-31.38*T*LN(T)+3.64167E+29*T**(-9);      3200 N  !
 FUNCTION GBCCCU    298.15 +GHSERCU#+4017-1.255*T;                    3200 N  !
 FUNCTION GHCPCU    298.15 +GHSERCU#+600+.2*T;                        3200 N  !
 FUNCTION UN_ASS 298.15 +0;                                            300 N  !
 
 TYPE_DEFINITION % SEQ *!
 DEFINE_SYSTEM_DEFAULT ELEMENT 2 !
 DEFAULT_COMMAND DEF_SYS_ELEMENT VA /- !
 

 PHASE LIQUID  %  1  1.0  !
   CONSTITUENT LIQUID  :AG,CR,CU :  !

   PARAMETER G(LIQUID,AG;0)               298.15 +GLIQAG#;            3000 N  !
   PARAMETER G(LIQUID,CR;0)               298.15 +GLIQCR#;            6000 N  !
   PARAMETER G(LIQUID,CU;0)               298.15 +GLIQCU#;            3200 N  !
   PARAMETER G(LIQUID,AG,CU;0)            298.15 +16914.949-14.7721*T
  +1.54955*T*LN(T);                                                   6000 N  !
   PARAMETER G(LIQUID,AG,CU;1)            298.15 -1963.3+.8623*T;     6000 N  !
   PARAMETER G(LIQUID,AG,CR;0)            298.15 +2194716;            6000 N  !
   PARAMETER G(LIQUID,AG,CR;1)            298.15 +2446830;            6000 N  !
   PARAMETER G(LIQUID,AG,CR;2)            298.15 +14332;              6000 N  !
   PARAMETER G(LIQUID,CR,CU;0)            298.15 +38795.8-3.68*T;     6000 N  !
   PARAMETER G(LIQUID,CR,CU;1)            298.15 +3760+2.62*T;        6000 N  !
   PARAMETER G(LIQUID,CR,CU;2)            298.15 +44731.3-21.05*T;    6000 N  !
  
  
 TYPE_DEFINITION ( GES A_P_D FCC_A1 MAGNETIC  -3.0    2.80000E-01 !
 PHASE FCC_A1  %(  2 1   1 !
   CONSTITUENT FCC_A1  :AG,CR,CU : VA :  !

   PARAMETER G(FCC_A1,AG:VA;0)            298.15 +GHSERAG#;           3000 N  !
   PARAMETER G(FCC_A1,CR:VA;0)            298.15 +GFCCCR#;            6000 N  !
   PARAMETER TC(FCC_A1,CR:VA;0)           298.15 -1109;               6000 N  !
   PARAMETER BMAGN(FCC_A1,CR:VA;0)        298.15 -2.46;               6000 N  !
   PARAMETER G(FCC_A1,CU:VA;0)            298.15 +GHSERCU#;           3200 N  !
   PARAMETER G(FCC_A1,AG,CU:VA;0)         298.15 +32580.365-7.4547*T; 6000 N  !
   PARAMETER G(FCC_A1,AG,CU:VA;1)         298.15 -10144.596+5.5617*T; 6000 N  !
   PARAMETER G(FCC_A1,AG,CR:VA;0)         298.15 +69838;              6000 N  !
   PARAMETER G(FCC_A1,CR,CU:VA;0)         298.15 +52900;              6000 N  !
 
   PARAMETER G(FCC_A1,Ag,Cr,Cu:VA;0) 298.15 -338000;                  6000 N  !
   PARAMETER G(FCC_A1,Ag,Cr,Cu:VA;1) 298.15 0;                        6000 N  !
   PARAMETER G(FCC_A1,Ag,Cr,Cu:VA;2) 298.15 0;                        6000 N  !
$

 TYPE_DEFINITION & GES A_P_D BCC_A2 MAGNETIC  -1.0    4.00000E-01 !
 PHASE BCC_A2  %&  2 1   3 !
   CONSTITUENT BCC_A2  :AG,CR,CU,VA : VA :  !

   PARAMETER G(BCC_A2,AG:VA;0)            298.15 +GBCCAG#;            3000 N  !
   PARAMETER G(BCC_A2,CR:VA;0)            298.15 +GHSERCR#;           6000 N  !
   PARAMETER TC(BCC_A2,CR:VA;0)           298.15 -311.5;              6000 N  !
   PARAMETER BMAGN(BCC_A2,CR:VA;0)        298.15 -.008;               6000 N  !
   PARAMETER G(BCC_A2,CU:VA;0)            298.15 +GBCCCU#;            3200 N  !
   PARAMETER G(BCC_A2,VA:VA;0)            298.15 +30*T;               6000 N  !
   PARAMETER G(BCC_A2,AG,VA:VA;0)         298.15 +100000;             6000 N  !
   PARAMETER G(BCC_A2,AG,CU:VA;0)         298.15 +12000;              6000 N  !
   PARAMETER G(BCC_A2,AG,CR:VA;0)         298.15 +338594;             6000 N  !
   PARAMETER G(BCC_A2,CR,VA:VA;0)         298.15 +182514;             6000 N  !
   PARAMETER G(BCC_A2,CR,CU:VA;0)         298.15 +81000;              6000 N  !
   PARAMETER G(BCC_A2,CU,VA:VA;0)         298.15 +100000;             6000 N  !

File: 1 - databases/Copper/Qiu_(2020)_calpha_101734_CuCrNi.TDB

$ Database file written 2019- 6-13
$ From database: PURE5                   
 ELEMENT /-   ELECTRON_GAS              0.0000E+00  0.0000E+00  0.0000E+00!
 ELEMENT VA   VACUUM                    0.0000E+00  0.0000E+00  0.0000E+00!
 ELEMENT CR   BCC_A2                    5.1996E+01  4.0500E+03  2.3560E+01!
 ELEMENT CU   FCC_A1                    6.3546E+01  5.0041E+03  3.3150E+01!
 ELEMENT NI   FCC_A1                    5.8690E+01  4.7870E+03  2.9796E+01!
 
 
 FUNCTION GLIQCR    298.15 +GHSERCR#+24339.955-11.420225*T+2.37615E-21*T**7;
     2180 Y
      -16459.984+335.616316*T-50*T*LN(T);                             6000 N  !
 FUNCTION GFCCCR    298.15 +GHSERCR#+7284+.163*T;                     6000 N  !
 FUNCTION GHSERCR   298.15 -8856.94+157.48*T-26.908*T*LN(T)+.00189435*T**2
     -1.47721E-06*T**3+139250*T**(-1); 2180 Y
      -34869.344+344.18*T-50*T*LN(T)-2.88526E+32*T**(-9);             6000 N  !
 FUNCTION GHCPCR    298.15 +GHSERCR#+4438;                            6000 N  !
 FUNCTION GLIQCU    298.15 +GHSERCU#+12964.735-9.511904*T-5.8489E-21*T**7;
     1357.77 Y
      -46.545+173.881484*T-31.38*T*LN(T);                             3200 N  !
 FUNCTION GHSERCU   298.15 -7770.458+130.485235*T-24.112392*T*LN(T)
     -.00265684*T**2+1.29223E-07*T**3+52478*T**(-1); 1357.77 Y
      -13542.026+183.803828*T-31.38*T*LN(T)+3.64167E+29*T**(-9);      3200 N  !
 FUNCTION GBCCCU    298.15 +GHSERCU#+4017-1.255*T;                    3200 N  !
 FUNCTION GHCPCU    298.15 +GHSERCU#+600+.2*T;                        3200 N  !
 FUNCTION GLIQNI    298.15 +GHSERNI#+16414.686-9.397*T-3.82318E-21*T**7;
     1728 Y
      -9549.817+268.597977*T-43.1*T*LN(T);                            3000 N  !
 FUNCTION GHSERNI   298.15 -5179.159+117.854*T-22.096*T*LN(T)-.0048407*T**2;
     1728 Y
      -27840.62+279.134977*T-43.1*T*LN(T)+1.12754E+31*T**(-9);        3000 N  !
 FUNCTION GBCCNI    298.15 +GHSERNI#+8715.084-3.556*T;                3000 N  !
 FUNCTION GHCPNI    298.15 +GHSERNI#+1046+1.2552*T;                   3000 N  !
 FUNCTION UN_ASS 298.15 +0;                                            300 N  !
 
 TYPE_DEFINITION % SEQ *!
 DEFINE_SYSTEM_DEFAULT ELEMENT 2 !
 DEFAULT_COMMAND DEF_SYS_ELEMENT VA /- !



 
 TYPE_DEFINITION ' GES A_P_D BCC_A2 MAGNETIC  -1.0    4.00000E-01 !
 PHASE BCC_A2  %'  2 1   3 !
   CONSTITUENT BCC_A2  :CR,CU,NI,VA : VA :  !

   PARAMETER G(BCC_A2,CR:VA;0)            298.15 +GHSERCR#;           6000 N  !
   PARAMETER TC(BCC_A2,CR:VA;0)           298.15 -311.5;              6000 N  !
   PARAMETER BMAGN(BCC_A2,CR:VA;0)        298.15 -.008;               6000 N  !
   PARAMETER G(BCC_A2,CU:VA;0)            298.15 +GBCCCU#;            3200 N  !
   PARAMETER G(BCC_A2,NI:VA;0)            298.15 +GBCCNI#;            3000 N  !
   PARAMETER TC(BCC_A2,NI:VA;0)           298.15 +575;                3000 N  !
   PARAMETER BMAGN(BCC_A2,NI:VA;0)        298.15 +.85;                3000 N  !
   PARAMETER G(BCC_A2,VA:VA;0)            298.15 +30*T;               6000 N  !
   PARAMETER G(BCC_A2,CR,VA:VA;0)         298.15 +182514;             6000 N  !
   PARAMETER G(BCC_A2,CR,CU:VA;0)         298.15 +81000;              6000 N  !
   PARAMETER G(BCC_A2,CR,NI:VA;0)         298.15 +17170-11.8199*T;    6000 N  !
   PARAMETER G(BCC_A2,CR,NI:VA;1)         298.15 +34418-11.8577*T;    6000 N  !
   PARAMETER TC(BCC_A2,CR,NI:VA;0)        298.15 +2373;               6000 N  !
   PARAMETER TC(BCC_A2,CR,NI:VA;1)        298.15 +617;                6000 N  !
   PARAMETER BMAGN(BCC_A2,CR,NI:VA;0)     298.15 +4;                  6000 N  !
   PARAMETER G(BCC_A2,CU,VA:VA;0)         298.15 +100000;             6000 N  !
   PARAMETER G(BCC_A2,CU,NI:VA;0)         298.15 +8047.72+3.42217*T;  6000 N  !
   PARAMETER G(BCC_A2,CU,NI:VA;1)         298.15 -2041.3+.99714*T;    6000 N  !
   PARAMETER G(BCC_A2,NI,VA:VA;0)         298.15 +GB2NIVA#+LB2NIVA#;  6000 N  !
$
$
 TYPE_DEFINITION + GES A_P_D FCC_A1 MAGNETIC  -3.0    2.80000E-01 !
 PHASE FCC_A1  %+  2 1   1 !
   CONSTITUENT FCC_A1  :CR,CU,NI : VA :  !

   PARAMETER G(FCC_A1,CR:VA;0)            298.15 +GFCCCR#;            6000 N  !
   PARAMETER TC(FCC_A1,CR:VA;0)           298.15 -1109;               6000 N  !
   PARAMETER BMAGN(FCC_A1,CR:VA;0)        298.15 -2.46;               6000 N  !
   PARAMETER G(FCC_A1,CU:VA;0)            298.15 +GHSERCU#;           3200 N  !
   PARAMETER G(FCC_A1,NI:VA;0)            298.15 +GHSERNI#;           3000 N  !
   PARAMETER TC(FCC_A1,NI:VA;0)           298.15 +633;                3000 N  !
   PARAMETER BMAGN(FCC_A1,NI:VA;0)        298.15 +.52;                3000 N  !
   PARAMETER G(FCC_A1,CR,CU:VA;0)         298.15 +52900;              6000 N  !
   PARAMETER G(FCC_A1,CR,NI:VA;0)         298.15 +8030-12.8801*T;     6000 N  !
   PARAMETER G(FCC_A1,CR,NI:VA;1)         298.15 +33080-16.0362*T;    6000 N  !
   PARAMETER TC(FCC_A1,CR,NI:VA;0)        298.15 -3605;               6000 N  !
   PARAMETER BMAGN(FCC_A1,CR,NI:VA;0)     298.15 -1.91;               6000 N  !
   PARAMETER G(FCC_A1,CU,NI:VA;0)         298.15 +8047.72+3.42*T;     6000 N  !
   PARAMETER G(FCC_A1,CU,NI:VA;1)         298.15 -2041.3+T;           6000 N  !
   PARAMETER TC(FCC_A1,CU,NI:VA;0)        298.15 -935.5;              6000 N  !
   PARAMETER TC(FCC_A1,CU,NI:VA;1)        298.15 -594.9;              6000 N  !
   PARAMETER BMAGN(FCC_A1,CU,NI:VA;0)     298.15 -.7316;              6000 N  !
   PARAMETER BMAGN(FCC_A1,CU,NI:VA;1)     298.15 -.3174;              6000 N  !
   
   PARAMETER G(FCC_A1,CR,CU,NI:VA;0)      298.15 -60633;              6000 N  !
   PARAMETER G(FCC_A1,CR,CU,NI:VA;1)      298.15 -262801+175*T;       6000 N  ! 
   PARAMETER G(FCC_A1,CR,CU,NI:VA;2)      298.15 0;                   6000 N  ! 
$

 PHASE LIQUID  %  1  1.0  !
   CONSTITUENT LIQUID  :CR,CU,NI :  !

   PARAMETER G(LIQUID,CR;0)               298.15 +GLIQCR#;            6000 N  !
   PARAMETER G(LIQUID,CU;0)               298.15 +GLIQCU#;            3200 N  !
   PARAMETER G(LIQUID,NI;0)               298.15 +GLIQNI#;            3000 N  !
   PARAMETER G(LIQUID,CR,CU;0)            298.15 +38795.8-3.68*T;     6000 N  !
   PARAMETER G(LIQUID,CR,CU;1)            298.15 +3760+2.62*T;        6000 N  !
   PARAMETER G(LIQUID,CR,CU;2)            298.15 +44731.3-21.05*T;    6000 N  !
   PARAMETER G(LIQUID,CR,NI;0)            298.15 +318-7.3318*T;       6000 N  !
   PARAMETER G(LIQUID,CR,NI;1)            298.15 +16941-6.3696*T;     6000 N  !
   PARAMETER G(LIQUID,CU,NI;0)            298.15 +12048.61+1.3*T;     6000 N  !
   PARAMETER G(LIQUID,CU,NI;1)            298.15 -1861.61+.94*T;      6000 N  !
