Repository: mokiux00/pycalphad

File: 1 - databases/mc_al_v2.035.tdb (part 6 of 7)
 
PARAMETER G(ALTI,AL:AL;0)  273.00 +2*GHSERAL#+4.0; 6000.00  N
REF:31 !
PARAMETER G(ALTI,CR:CR;0)  273.00 +2*GCRFCC#+4.0; 6000.00  N
REF:31 !
PARAMETER G(ALTI,TI:TI;0)  29.15 +2*GTIFCC#; 6000.00  N
REF:31 !
PARAMETER G(ALTI,AL:CR;0) 273.00 -25000+3.0*T+GHSERAL#+GCRFCC#; 6000.00  N
REF:31 !
PARAMETER G(ALTI,CR:AL;0) 273.00 -25000+3.0*T+GHSERAL#+GCRFCC#; 6000.00  N
REF:31 !
PARAMETER G(ALTI,TI:AL;0) 273.00 -79644.0+19.2*T+GHSERAL#
 +GHSERTI#; 6000.00  N
REF:31 !
PARAMETER G(ALTI,AL:TI;0) 273.00 -79644.0+19.2*T+GHSERAL#
 +GHSERTI#; 6000.00  N
REF:31 !
PARAMETER G(ALTI,CR:TI;0) 273.00 +15000-13.85*T+GCRFCC#+GTIFCC#; 6000.00  N
REF:31 !
PARAMETER G(ALTI,TI:CR;0) 273.00 +15000-13.85*T+GCRFCC#+GTIFCC#; 6000.00  N
REF:31 !
PARAMETER L(ALTI,AL:AL,CR;0) 273.00 +1E-4; 6000.00  N
REF:31 !
PARAMETER L(ALTI,CR:AL,CR;0) 273.00 +1E-4; 6000.00  N
REF:31 !
PARAMETER L(ALTI,AL,CR:AL;0) 273.00 +1E-4; 6000.00  N
REF:31 !
PARAMETER L(ALTI,AL,CR:CR;0) 273.00 +1E-4; 6000.00  N
REF:31 !
PARAMETER L(ALTI,AL,TI:AL;0) 273.00 -89892+44*T; 6000.00  N
REF:31 !
PARAMETER L(ALTI,AL,TI:AL;1) 273.00 +30000; 6000.00  N
REF:31 !
PARAMETER L(ALTI,AL,TI:AL;2) 273.00 +20000; 6000.00  N
REF:31 !
PARAMETER L(ALTI,AL:AL,TI;0) 273.00 -89892+44*T; 6000.00  N
REF:31 !
PARAMETER L(ALTI,AL:AL,TI;1) 273.00 +30000; 6000.00  N
REF:31 !
PARAMETER L(ALTI,AL:AL,TI;2) 273.00 +20000; 6000.00  N
REF:31 !
PARAMETER L(ALTI,TI:AL,TI;0) 273.00 -15134-2.36*T; 6000.00  N
REF:31 !
PARAMETER L(ALTI,AL,TI:TI;0) 273.00 -15134-2.36*T; 6000.00  N
REF:31 !
PARAMETER L(ALTI,CR:CR,TI;0) 273.00 -15000+13.85*T; 6000.00  N
REF:31 !
PARAMETER L(ALTI,TI:CR,TI;0) 273.00 -15000+13.85*T; 6000.00  N
REF:31 !
PARAMETER L(ALTI,CR,TI:CR;0) 273.00 -15000+13.85*T; 6000.00  N
REF:31 !
PARAMETER L(ALTI,CR,TI:TI;0) 273.00 -15000+13.85*T; 6000.00  N
REF:31 !
$
$###########################################################################
$                   THERMODYNAMIC DATA:  AL2TI
$###########################################################################
$
 PHASE AL2TI  %  2 2 1 > >> 1 !
    CONSTITUENT AL2TI  : AL : TI :  !
PARAMETER G(AL2TI,AL:TI;0)  273.00 -121500+31.2*T+2*GHSERAL#
 +GHSERTI#; 6000.00  N
REF:31 !
$
$###########################################################################
$                   THERMODYNAMIC DATA:  AL11TI5
$###########################################################################
$
 PHASE AL11TI5  %  2 17 8 > >> 1 !
    CONSTITUENT AL11TI5  : AL : TI :  !
PARAMETER G(AL11TI5,AL:TI;0)  273.00 -971125+236.4*T+17*GHSERAL#
 +8*GHSERTI#; 6000.00  N
REF:31 !
$
$###########################################################################
$                   THERMODYNAMIC DATA:  ALZNCU_G_H 
$###########################################################################
$
 PHASE ALZNCU_G_H % 3 4 1 8 > >> 1 !
    CONSTITUENT ALZNCU_G_H  : AL%,ZN : AL,CU% : CU : !
PARAMETER G(ALZNCU_G_H,AL:AL:CU;0) 273.00 -219258-45.5*T+5*GHSERAL#
 +8*GHSERCU#; 6000.00  N
REF:31 !
PARAMETER G(ALZNCU_G_H,AL:CU:CU;0) 273.00 -200460-58.5*T+4*GHSERAL#
 +9*GHSERCU#; 6000.00  N
REF:31 !
PARAMETER G(ALZNCU_G_H,ZN:CU:CU;0) 273.00 +1.0E-4; 6000.00  N
REF:31 !
PARAMETER G(ALZNCU_G_H,ZN:AL:CU;0) 273.00 +1.0E-4; 6000.00  N
REF:31 !
PARAMETER L(ALZNCU_G_H,AL:AL,CU:CU;0) 273.00 +1E-10; 6000.00  N
REF:31 !
$
$###########################################################################
$                   THERMODYNAMIC DATA:  ALZR 
$###########################################################################
$
 PHASE ALZR % 2 0.5 0.5 > >> 1 !
    CONSTITUENT ALZR  : AL : ZR : !
PARAMETER G(ALZR,AL:ZR;0) 273.00 -44200+7.58*T+0.5*GHSERAL#
 +0.5*GHSERZR#; 6000.00  N
REF:83 !
$
$###########################################################################
$                   THERMODYNAMIC DATA:  ALZR2
$###########################################################################
$
 PHASE ALZR2 % 2 0.333  0.667 > >> 1 !
    CONSTITUENT ALZR2  : AL : ZR : !
PARAMETER G(ALZR2,AL:ZR;0) 273.00 -33058+4.72*T+0.333*GHSERAL#
 +0.667*GHSERZR#; 6000.00  N
REF:83 !
$
$###########################################################################
$                   THERMODYNAMIC DATA:  ALZR3
$###########################################################################
$
 PHASE ALZR3 % 2 0.25  0.75 > >> 1 !
    CONSTITUENT ALZR3  : AL : ZR : !
PARAMETER G(ALZR3,AL:ZR;0) 273.00 -27090+5.05*T+0.25*GHSERAL#
 +0.75*GHSERZR#; 6000.00  N
REF:83 !
$
$###########################################################################
$                   THERMODYNAMIC DATA:  AL2ZR 
$###########################################################################
$
 PHASE AL2ZR % 2 0.667 0.333 > >> 1 !
    CONSTITUENT AL2ZR  : AL : ZR : !
PARAMETER G(AL2ZR,AL:ZR;0)  273.00 -46126+8.15*T+0.667*GHSERAL#
 +0.333*GHSERZR#; 6000.00  N
REF:83 !
$
$###########################################################################
$                   THERMODYNAMIC DATA:  AL2ZR3 
$###########################################################################
$
 PHASE AL2ZR3 % 2 0.4  0.6 > >> 1 !
    CONSTITUENT AL2ZR3  : AL : ZR : !
PARAMETER G(AL2ZR3,AL:ZR;0) 273.00 -39000+5.8*T+0.4*GHSERAL#
 +0.6*GHSERZR#; 6000.00  N
REF:83 !
$
$###########################################################################
$                   THERMODYNAMIC DATA:  AL3ZR2 
$###########################################################################
$
 PHASE AL3ZR2 % 2 0.6 0.4 > >> 1 !
    CONSTITUENT AL3ZR2  : AL : ZR : !
PARAMETER G(AL3ZR2,AL:ZR;0) 273.00 -45400+7.5*T+0.6*GHSERAL#
 +0.4*GHSERZR#; 6000.00  N
REF:83 !
$
$###########################################################################
$                   THERMODYNAMIC DATA:  AL3ZR4 
$###########################################################################
$
 PHASE AL3ZR4 % 2 0.42857 0.57143 > >> 1 !
    CONSTITUENT AL3ZR4  : AL : ZR : !
PARAMETER G(AL3ZR4,AL:ZR;0) 273.00 -42475+7.63*T+0.42857*GHSERAL#
 +0.57143*GHSERZR#; 6000.00  N
REF:83 !
$
$###########################################################################
$                   THERMODYNAMIC DATA:  AL3ZR5 
$###########################################################################
$
 PHASE AL3ZR5 % 2 0.375  0.625 > >> 1 !
    CONSTITUENT AL3ZR5  : AL : ZR : !
PARAMETER G(AL3ZR5,AL:ZR;0) 273.00 -36248+5*T+0.375*GHSERAL#
 +0.625*GHSERZR#; 6000.00  N
REF:83 !
$
$###########################################################################
$                   THERMODYNAMIC DATA:  AL4ZR5 
$###########################################################################
$
 PHASE AL4ZR5 % 2 0.444  0.556 > >> 1 !
    CONSTITUENT AL4ZR5  : AL : ZR : !
PARAMETER G(AL4ZR5,AL:ZR;0) 273.00 -40800+5.85*T+0.444*GHSERAL#
 +0.556*GHSERZR#; 6000.00  N
REF:83 !
$
$###########################################################################
$                   THERMODYNAMIC DATA:  BETA_AL3MG2 
$###########################################################################
$
 PHASE BETA_AL3MG2  % 2  89  140 > 
Cubic (Al,Zn)3Mg2 equilibrium phase, prototype: Al3Mg2.  
>> 2 !
    CONSTITUENT BETA_AL3MG2  : MG : AL%,ZN : !
PARAMETER G(BETA_AL3MG2,MG:AL;0) 273.00 -246175.0-675.5500*T
   +89*GHSERMG#+140*GHSERAL#; 6000.00  N
REF:31 !
PARAMETER G(BETA_AL3MG2,MG:ZN;0) 273.00 +206100+89*GHSERMG#
 +140*GHSERZN#; 6000.00  N
REF:31 !
PARAMETER L(BETA_AL3MG2,MG:AL,ZN;0) 273.00 -1717500+343.5*T; 6000.00  N
REF:31 !
$
$###########################################################################
$                   THERMODYNAMIC DATA:  CR3MN5
$###########################################################################
$
 PHASE CR3MN5  % 2 3 5 > >> 1 !
    CONSTITUENT CR3MN5  : CR : MN : !
PARAMETER G(CR3MN5,CR:MN;0) 273.00 -72550+21.1732*T+3*GHSERCR#
 +5*GHSERMN#; 6000.00  N
REF:31 !
$
$###########################################################################
$                   THERMODYNAMIC DATA:  CR3SI
$###########################################################################
$
 PHASE CR3SI  % 2 3 1 > >> 1 !
    CONSTITUENT CR3SI  : CR,SI : AL,CR,SI : !
PARAMETER G(CR3SI,CR:AL;0) 273.00 +GHSERCR#+GHSERAL#+2*GHSERCR#
 -45279.2+6623.6; 6000.00  N
REF:69 !
PARAMETER G(CR3SI,CR:CR;0) 273.00 +4*GHSERCR#+20000+10*T; 6000.00  N
REF:69 !
PARAMETER G(CR3SI,CR:SI;0) 273.00 +3*GHSERCR#+GHSERSI#-125904.402
 +5.14171*T; 6000.00  N
REF:69 !
PARAMETER G(CR3SI,SI:AL;0) 273.00 +3*GHSERSI#+GHSERAL#+20000; 6000.00  N
REF:69 !
PARAMETER G(CR3SI,SI:CR;0) 273.00 +3*GHSERSI#+GHSERCR#+561830.369
 -61.07749*T; 6000.00  N
REF:69 !
PARAMETER G(CR3SI,SI:SI;0) 273.00 +4*GHSERSI#+415925.967
 -65.93576*T; 6000.00  N
REF:69 !
PARAMETER L(CR3SI,CR,SI:CR;0) 273.00 -391881.445; 6000.00  N
REF:69 !
PARAMETER L(CR3SI,CR,SI:SI;0) 273.00 -391881.445; 6000.00  N
REF:69 !
$
$###########################################################################
$                   THERMODYNAMIC DATA:  CR5SI3
$###########################################################################
$
 PHASE CR5SI3 % 2 5 3 > >> 1 !
    CONSTITUENT CR5SI3  : CR : SI : !
PARAMETER G(CR5SI3,CR:SI;0) 273.00 -316433.0+1065.82816*T-182.578184*T*LN(T)
   -23.919688E-3*T**2-2.31728E-06*T**3; 6000.00  N
REF:31 !
$
$###########################################################################
$                   THERMODYNAMIC DATA:  CRSI
$###########################################################################
$
 PHASE CRSI  % 2 1 1 > >> 1 !
    CONSTITUENT CRSI  : CR : SI : !
PARAMETER G(CRSI,CR:SI;0) 273.00 -78732.28+311.58392*T-51.62865*T*LN(T)
   -4.47355E-03*T**2+391330*T**(-1); 6000.00  N
REF:31 !
$
$###########################################################################
$                   THERMODYNAMIC DATA:  CRSI2
$###########################################################################
$
 PHASE CRSI2  % 2 1 2 > >> 1 !
    CONSTITUENT CRSI2  : CR,SI : CR,SI : !
PARAMETER G(CRSI2,CR:CR;0) 273.00 +10000.00-1.0*T+3.0*GHSERCR#; 6000.00  N
REF:31 !
PARAMETER G(CRSI2,CR:SI;0) 273.00 -96694.43+333.33835*T-57.855747*T*LN(T)
   -13.22769E-03*T**2-0.43203E-06*T**3; 6000.00  N
REF:31 !
PARAMETER G(CRSI2,SI:CR;0) 273.00 +148569.93-12.65342*T+2*GHSERCR#
 +GHSERSI#; 6000.00  N
REF:31 !
PARAMETER G(CRSI2,SI:SI;0) 273.00 +78860.26-15.77206*T
 +3*GHSERSI#; 6000.00  N
REF:31 !
PARAMETER L(CRSI2,CR:CR,SI;0) 273.00 -35879.97+7.17599*T; 6000.00  N
REF:31 !
PARAMETER L(CRSI2,SI:CR,SI;0) 273.00 -35879.97+7.17599*T; 6000.00  N
REF:31 !
PARAMETER L(CRSI2,CR,SI:CR;0) 273.00 +1.0E-4; 6000.00  N
REF:31 !
PARAMETER L(CRSI2,CR,SI:SI;0) 273.00 +1.0E-4; 6000.00  N
REF:31 !
$
$###########################################################################
$                   THERMODYNAMIC DATA:  CRZN13
$###########################################################################
$
 PHASE CRZN13  % 2 1 13 > >> 1 !
    CONSTITUENT CRZN13  : CR : ZN : !
PARAMETER G(CRZN13,CR:ZN;0) 273.00 -9800.0+1E-10*T+GHSERCR#
 +13*GHSERZN#; 6000.00  N
REF:31 !
$
$###########################################################################
$                   THERMODYNAMIC DATA:  CRZN17
$###########################################################################
$
 PHASE CRZN17  % 2 1 17 > >> 1 !
    CONSTITUENT CRZN17  : CR : ZN : !
PARAMETER G(CRZN17,CR:ZN;0) 273.00 -11700.0+1E-10*T+GHSERCR#
 +17*GHSERZN#; 6000.00  N
REF:31 !
$
$###########################################################################
$                   THERMODYNAMIC DATA:  CUMGSI_S
$###########################################################################
$
 PHASE CUMGSI_S % 3  16 6 7 > >> 1 !
    CONSTITUENT CUMGSI_S  : CU : MG : SI : !
PARAMETER G(CUMGSI_S,CU:MG:SI;0) 273.00 -559636+110.94*T
   +16*GHSERCU#+6*GHSERMG#+7*GHSERSI#; 6000.00  N
REF:31 !
$
$###########################################################################
$                   THERMODYNAMIC DATA:  CUMGSI_T
$###########################################################################
$
 PHASE CUMGSI_T % 3  3 2 1 > >> 1 !
    CONSTITUENT CUMGSI_T  : CU : MG : SI : !
PARAMETER G(CUMGSI_T,CU:MG:SI;0) 273.00 -141720+20.26*T
   +3*GHSERCU#+2*GHSERMG#+GHSERSI#; 6000.00  N
REF:31 !
$
$###########################################################################
$                   THERMODYNAMIC DATA:  CU15SI4_E
$###########################################################################
$
 PHASE CU15SI4_E  % 2 0.789474 0.210526 > >> 1 !
    CONSTITUENT CU15SI4_E  : CU : AL,SI : !
PARAMETER G(CU15SI4_E,CU:SI;0) 273.00 +0.789474*GHSERCU#+0.210526*GHSERSI#
   +1241-6.7191*T; 6000.00  N
REF:38 !    
PARAMETER G(CU15SI4_E,CU:AL;0) 273.00 +0.789474*GHSERCU#+0.210526*GHSERAL#
   -12693.0555-1.5*T; 6000.00  N
REF:56 !
$
$###########################################################################
$                   THERMODYNAMIC DATA:  CU19SI6_ETA 
$###########################################################################
$
 PHASE CU19SI6_ETA % 2 0.76 0.24 > >> 1 !
    CONSTITUENT CU19SI6_ETA  : CU : SI : !
PARAMETER G(CU19SI6_ETA,CU:SI;0)  273.00 +0.76*GHSERCU#+0.24*GHSERSI#
   +1367.7-7.1976*T; 6000.00  N
REF:38 !
$
$###########################################################################
$                   THERMODYNAMIC DATA:  CU33SI7_D  
$###########################################################################
$
 PHASE CU33SI7_D  % 2 0.825 0.175 > >> 1 !
    CONSTITUENT CU33SI7_D  : CU : SI : !
PARAMETER G(CU33SI7_D,CU:SI;0) 273.00 +0.825*GHSERCU#+0.175*GHSERSI#
 +1972.4-6.9664*T; 6000.00  N
REF:38 !
$
$###########################################################################
$                   THERMODYNAMIC DATA:  CU56SI11_G
$###########################################################################
$
 PHASE CU56SI11_G % 2 0.8358 0.1642 > >> 1 !
    CONSTITUENT CU56SI11_G  : CU : SI : !
PARAMETER G(CU56SI11_G,CU:SI;0) 273.00 +10046.5-5.8747*T
   +0.8358*GHSERCU#+0.1642*GHSERSI#; 6000.00  N
REF:38 !
$
$###########################################################################
$                   THERMODYNAMIC DATA:  CUZN_G
$###########################################################################
$
 PHASE CUZN_G % 4 2 2 3 6 > >> 1 !
    CONSTITUENT CUZN_G  : CU%,ZN : CU,ZN% : CU : MG,ZN : !
PARAMETER G(CUZN_G,CU:CU:CU:MG;0) 273.00 -64720.63-51.34862*T
   +7*GHSERCU#+6*GHSERMG#; 6000.00  N
REF:31 !
PARAMETER G(CUZN_G,CU:CU:CU:ZN;0) 273.00 -118720.63-42.34862*T
   +7*GHSERCU#+6*GHSERZN#; 6000.00  N
REF:31 !
PARAMETER G(CUZN_G,ZN:CU:CU:ZN;0) 273.00 -44142.23-68.4538*T
   +5*GHSERCU#+8*GHSERZN#; 6000.00  N
REF:31 !
PARAMETER G(CUZN_G,CU:ZN:CU:ZN;0) 273.00 -150185.23-21.81712*T
   +5*GHSERCU#+8*GHSERZN#; 6000.00  N
REF:31 !
PARAMETER G(CUZN_G,ZN:ZN:CU:ZN;0) 273.00 -75606.83-47.9223*T
   +3*GHSERCU#+10*GHSERZN#; 6000.00  N
REF:31 !
PARAMETER G(CUZN_G,ZN:CU:CU:MG;0) 273.00 +9857.77-77.4538*T
   +5*GHSERCU#+6*GHSERMG#+2*GHSERZN#; 6000.0  N
REF:31 !
PARAMETER G(CUZN_G,CU:ZN:CU:MG;0) 273.00 -96185.23-30.81712*T
   +5*GHSERCU#+6*GHSERMG#+2*GHSERZN#; 6000.0  N
REF:31 !
PARAMETER G(CUZN_G,ZN:ZN:CU:MG;0) 273.00 -21606.83-56.9223*T
   +3*GHSERCU#+6*GHSERMG#+4*GHSERZN#; 6000.00  N
REF:31 !
PARAMETER L(CUZN_G,CU:CU,ZN:CU:ZN;0) 273.00 +1E-4; 6000  N
REF:31 !
PARAMETER L(CUZN_G,ZN:CU,ZN:CU:ZN;0) 273.00 +1E-4; 6000  N
REF:31 !
PARAMETER L(CUZN_G,CU,ZN:CU:CU:ZN;0) 273.00 +1E-4; 6000  N
REF:31 !
PARAMETER L(CUZN_G,CU,ZN:ZN:CU:ZN;0) 273.00 +1E-4; 6000  N
REF:31 !
PARAMETER L(CUZN_G,CU:CU:CU:MG,ZN;0) 273.00 +1E-4; 3000.00  N
REF:31 !
PARAMETER L(CUZN_G,CU:CU,ZN:CU:MG;0) 273.00 +1E-4; 3000.00  N
REF:31 !
PARAMETER L(CUZN_G,CU,ZN:CU:CU:MG;0) 273.00 +1E-4; 3000.00  N
REF:31 !
PARAMETER L(CUZN_G,CU:ZN:CU:MG,ZN;0) 273.00 +1E-4; 3000.00  N
REF:31 !
PARAMETER L(CUZN_G,CU,ZN:ZN:CU:MG;0) 273.00 +1E-4; 3000.00  N
REF:31 !
PARAMETER L(CUZN_G,ZN:CU:CU:MG,ZN;0) 273.00 +1E-4; 3000.00  N
REF:31 !
PARAMETER L(CUZN_G,ZN:CU,ZN:CU:MG;0) 273.00 +1E-4; 3000.00  N
REF:31 !
PARAMETER L(CUZN_G,ZN:ZN:CU:MG,ZN;0) 273.00 +1E-4; 3000.00  N
REF:31 !
$
$###########################################################################
$                   THERMODYNAMIC DATA:  CUZR
$###########################################################################
$
 PHASE CUZR % 2 1 1 > >> 1 !
    CONSTITUENT CUZR  : CU : ZR : !
PARAMETER G(CUZR,CU:ZR;0)  273.00 -20104.24-7.63196*T+GHSERCU#
 +GHSERZR#; 6000.00  N
REF:31 !
$
$###########################################################################
$                   THERMODYNAMIC DATA:  CUZR2
$###########################################################################
$
 PHASE CUZR2 % 2 1 2 > >> 1 !
    CONSTITUENT CUZR2  : CU : ZR : !
PARAMETER G(CUZR2,CU:ZR;0) 273.00 -43904.01+5.19051*T+GHSERCU#
 +2*GHSERZR#; 6000.00  N
REF:31 !
$
$###########################################################################
$                   THERMODYNAMIC DATA:  CU5ZR
$###########################################################################
$
 PHASE CU5ZR % 2 5 1 > >> 1 !
    CONSTITUENT CU5ZR  : CU : ZR : !
PARAMETER G(CU5ZR,CU:ZR;0) 273.00 -61794.0+5*GHSERCU#+GHSERZR#; 6000.00  N
REF:31 !
$
$###########################################################################
$                   THERMODYNAMIC DATA:  CU8ZR3
$###########################################################################
$
 PHASE CU8ZR3 % 2 8 3 > >> 1 !
    CONSTITUENT CU8ZR3  : CU : ZR : !
PARAMETER G(CU8ZR3,CU:ZR;0) 273.00 -1.480631E+05+8*GHSERCU#
 +3*GHSERZR#; 6000.00  N 
REF:31 !
$
$###########################################################################
$                   THERMODYNAMIC DATA:  CU10ZR7
$###########################################################################
$
 PHASE CU10ZR7 % 2 10 7 > >> 1 !
    CONSTITUENT CU10ZR7  : CU : ZR : !
PARAMETER G(CU10ZR7,CU:ZR;0) 273.00 -2.4175E+05+10*GHSERCU#
 +7*GHSERZR#; 6000.00  N
REF:31 !
$
$###########################################################################
$                   THERMODYNAMIC DATA:  CU51ZR14 
$###########################################################################
$
 PHASE CU51ZR14 % 2 51 14 > >> 1 !
    CONSTITUENT CU51ZR14  : CU : ZR : !
PARAMETER G(CU51ZR14,CU:ZR;0) 273.00 -8.434127E+05+51*GHSERCU#
 +14*GHSERZR#; 6000.00  N 
REF:31 !
$
$###########################################################################
$                   THERMODYNAMIC DATA:  E_AL30MG23
$###########################################################################
$
 PHASE E_AL30MG23  %  2  23   30 > 
Epsilon equilibrium phase, prototype: Co5Cr2Mo3 
>> 1 !
    CONSTITUENT E_AL30MG23  : MG : AL%,ZN :  !
PARAMETER G(E_AL30MG23,MG:AL;0) 273.00 -52565.4-173.1775*T
   +23*GHSERMG#+30*GHSERAL#; 6000.00  N
REF:31 !
PARAMETER G(E_AL30MG23,MG:ZN;0) 273.00 -318000-63.6*T
   +23*GHSERMG#+30*GHSERZN#; 6000.00  N
REF:40 !
$
$###########################################################################
$                   THERMODYNAMIC DATA:  FESI
$###########################################################################
$
 PHASE FESI % 2 0.5 0.5 > >> 1 !
    CONSTITUENT FESI  : FE : AL,SI% : !
PARAMETER G(FESI,FE:SI;0) 273.00 -36380.6+2.22*T+0.5*GHSERFE#
 +0.5*GHSERSI#; 6000.00  N
REF:31 !
PARAMETER G(FESI,FE:AL;0) 273.00 +15127.1+0.5*GHSERFE#
 +0.5*GHSERAL#; 6000.00  N
REF:36 !
PARAMETER L(FESI,FE:AL,SI;0) 273.00 -64072.6; 6000.00  N
REF:36 !
$
$###########################################################################
$                   THERMODYNAMIC DATA:  FESI2_H  
$###########################################################################
$
 PHASE FESI2_H  % 2 3 7 > >> 1 !
    CONSTITUENT FESI2_H  : FE : AL,SI% : !
PARAMETER G(FESI2_H,FE:SI;0) 273.00 -196490.0-9.20*T+3.0*GHSERFE#
   +7.0*GHSERSI#; 6000.00  N
REF:31 !
PARAMETER G(FESI2_H,FE:AL;0) 273.00 -116934+35*T+3.0*GHSERFE#
   +7.0*GHSERAL#; 6000.00  N
REF:37 !
$
$###########################################################################
$                   THERMODYNAMIC DATA:  FESI2_L  
$###########################################################################
$
 PHASE FESI2_L  % 2 0.3333 0.6667 > >> 1 !
    CONSTITUENT FESI2_L  : FE : AL,SI% : !
PARAMETER G(FESI2_L,FE:SI;0) 273.00 -27383+3.48*T+0.3333*GHSERFE#
   +0.6667*GHSERSI#; 6000.00  N
REF:31 !
PARAMETER G(FESI2_L,FE:AL;0) 273.00 -16859.9+0.3333*GHSERFE#
   +0.6667*GHSERAL#; 6000.00  N
REF:36 !
$
$###########################################################################
$                   THERMODYNAMIC DATA:  FE2SI
$###########################################################################
$
 PHASE FE2SI % 2 2 1 > >> 1 !
     CONSTITUENT FE2SI  : FE : SI : !
PARAMETER G(FE2SI,FE:SI;0) 273.00 -71256.6-10.62*T+2*GHSERFE#
 +GHSERSI#; 6000.00  N
REF:31 !
$
$###########################################################################
$                   THERMODYNAMIC DATA:  FE5SI3
$###########################################################################
$
 PHASE FE5SI3 % 2 5 3 > >> 1 !
    CONSTITUENT FE5SI3  : FE : SI : !
PARAMETER G(FE5SI3,FE:SI;0) 273.00 -241144.0+2.16*T+5*GHSERFE#
 +3*GHSERSI#; 6000.00  N
REF:31 !
$
$###########################################################################
$                   THERMODYNAMIC DATA:  FETI
$###########################################################################
$ 
 PHASE FETI  % 2 1 1 > >> 1 !
    CONSTITUENT FETI  : FE : TI : !
PARAMETER G(FETI,FE:TI;0) 273.00 -51584.05+238.686*T-44.858*T*LN(T)
   -0.008493*T**2+100500*T**(-1); 6000.00  N
REF:31 !
$
$###########################################################################
$                   THERMODYNAMIC DATA:  G_AL12MG17
$###########################################################################
$
 PHASE G_AL12MG17  %  3  10  24 24 > 
Gamma equilibrium phase, space group: I43m, prototype: Alpha-Mn. 
Precipitate in Al-Mg-Zn alloy 
>> 2 !
    CONSTITUENT G_AL12MG17  : MG : AL,MG%,ZN : AL%,MG,ZN : !
PARAMETER G(G_AL12MG17,MG:MG:MG;0) 273.00 +266939.2-174.638*T
 +58*GHSERMG#; 6000.00  N
REF:40 !
PARAMETER G(G_AL12MG17,MG:AL:AL;0) 273.00 +195750-203*T
   +10*GHSERMG#+48*GHSERAL#; 6000.00  N
REF:40 !
PARAMETER G(G_AL12MG17,MG:MG:AL;0) 273.00 -105560-101.5*T
   +34*GHSERMG#+24*GHSERAL#; 6000.00  N
REF:40 !
PARAMETER G(G_AL12MG17,MG:AL:MG;0) 273.00 +568249.2-276.138*T
   +34*GHSERMG#+24*GHSERAL#; 6000.00  N
REF:40 !
PARAMETER G(G_AL12MG17,MG:MG:ZN;0) 273.00 -290000+116*T
   +34*GHSERMG#+24*GHSERZN#; 6000.00  N
REF:40 !
PARAMETER G(G_AL12MG17,MG:ZN:MG;0) 273.00 +198599.2+42.862*T
   +34*GHSERMG#+24*GHSERZN#; 6000.00  N
REF:40 !
PARAMETER G(G_AL12MG17,MG:ZN:ZN;0) 273.00 +580000.0
   +10*GHSERMG#+48*GHSERZN#; 6000.0  N
REF:40 !
PARAMETER G(G_AL12MG17,MG:ZN:AL;0) 273.00 -174000+116*T
   +10*GHSERMG#+24*GHSERAL#+24*GHSERZN#; 6000.00  N
REF:40 !
PARAMETER G(G_AL12MG17,MG:AL:ZN;0) 273.00 +11310+14.5*T
   +10*GHSERMG#+24*GHSERAL#+24*GHSERZN#; 6000.00  N
REF:40 !
PARAMETER L(G_AL12MG17,MG:AL:AL,MG;0) 273.00 +226200-29*T; 6000.00  N
REF:40 !
PARAMETER L(G_AL12MG17,MG:MG:AL,MG;0) 273.00 +226200-29*T; 6000.00  N
REF:40 !
PARAMETER L(G_AL12MG17,MG:MG,ZN:MG;0) 273.00 -232000+116*T; 6000.00  N
REF:40 !
PARAMETER L(G_AL12MG17,MG:MG,ZN:ZN;0) 273.00 -232000+116*T; 6000.00  N
REF:40 !
PARAMETER L(G_AL12MG17,MG:ZN:AL,MG;0) 273.00 +226200-29*T; 6000.00  N
REF:40 !
PARAMETER L(G_AL12MG17,MG:MG,ZN:AL;0) 273.00 -232000+116*T; 6000.00  N
REF:40 !
$
$###########################################################################
$                   THERMODYNAMIC DATA:  LAVES_C15 
$###########################################################################
$
 PHASE LAVES_C15 % 2 2 1 >
Complex Laves-phase from COST. 
>> 1 !
    CONSTITUENT LAVES_C15  : AL,CU%,MG,SI,ZN% : AL,CU,MG,SI,ZN : !
PARAMETER G(LAVES_C15,AL:CU;0) 273.00 +15000+2*GHSERAL#+GHSERCU#; 6000.00  N 
REF:31 !
PARAMETER G(LAVES_C15,CU:AL;0) 273.00 +15000+2*GHSERCU#+GHSERAL#; 6000.00  N 
REF:31 !
PARAMETER G(LAVES_C15,ZN:ZN;0) 273.00 +15000.0+3.0*GHSERZN#; 6000.00  N 
REF:31 !
PARAMETER G(LAVES_C15,AL:AL;0) 273.00 +15000.0+3.0*GHSERAL#; 6000.00  N 
REF:31 !
PARAMETER G(LAVES_C15,CU:CU;0) 273.00 +15000.0+3.0*GHSERCU#; 6000.00  N 
REF:31 !
PARAMETER G(LAVES_C15,MG:MG;0) 273.00 +15000.0+3.0*GHSERMG#; 6000.00  N 
REF:31 !
PARAMETER G(LAVES_C15,SI:SI;0) 273.00 +15000.0+3.0*GHSERSI#; 6000.00  N 
REF:31 !
PARAMETER G(LAVES_C15,AL:MG;0) 273.00 +30000+4*T+2*GHSERAL#
 +GHSERMG#; 6000.00  N 
REF:31 !
PARAMETER G(LAVES_C15,MG:AL;0) 273.00 +104970.96-16.46448*T+2*GHSERMG#
 +GHSERAL#; 6000.00  N
REF:31 !
PARAMETER G(LAVES_C15,CU:MG;0) 273.00 -54690.99+364.73085*T
 -69.276417*T*LN(T)
   -0.519246E-03*T**2+143502*T**(-1)-5.65953E-6*T**3; 6000.00  N 
REF:31 !
PARAMETER G(LAVES_C15,MG:CU;0) 273.00 +104970.96-16.46448*T+2.0*GHSERMG#
 +GHSERCU#; 6000.00  N 
REF:31 !
PARAMETER G(LAVES_C15,CU:SI;0) 273.00 +15000+2*GHSERCU#+GHSERSI#; 6000.00  N 
REF:31 !
PARAMETER G(LAVES_C15,SI:CU;0) 273.00 +15000+2*GHSERSI#+GHSERCU#; 6000.00  N 
REF:31 !
PARAMETER G(LAVES_C15,CU:ZN;0) 273.00 +15000+2*GHSERCU#+GHSERZN#; 6000.00  N 
REF:31 !
PARAMETER G(LAVES_C15,ZN:CU;0) 273.00 +15000+2*GHSERZN#+GHSERCU#; 6000.00  N 
REF:31 !
PARAMETER G(LAVES_C15,MG:SI;0) 273.00 +104970.96-16.46448*T+2*GHSERMG#
 +GHSERSI#; 6000.00  N 
REF:31 !
PARAMETER G(LAVES_C15,SI:MG;0) 273.00 +41039+6.25*T+2*GHSERSI#
 +GHSERMG#; 6000.00  N 
REF:31 !
PARAMETER G(LAVES_C15,ZN:MG;0) 273.00 -25355.45+8.83886*T+2*GHSERZN#
 +GHSERMG#; 6000.00  N 
REF:31 !
PARAMETER G(LAVES_C15,MG:ZN;0) 273.00 +55355.45-8.83886*T+2*GHSERMG#
 +GHSERZN#; 6000.00  N 
REF:31 !
$
$---------------------------Interaction parameters----------------------
$
PARAMETER L(LAVES_C15,AL,CU:CU;0) 273.00 -105000-1.615*T; 6000.00  N 
REF:31 !
PARAMETER L(LAVES_C15,AL,CU:AL;0) 273.00 -105000-1.615*T; 6000.00  N 
REF:31 !
PARAMETER L(LAVES_C15,AL,MG:MG;0) 273.00 +15000; 6000.00  N 
REF:31 !
PARAMETER L(LAVES_C15,AL,MG:AL;0) 273.00 +15000; 6000.00  N 
REF:31 !
PARAMETER L(LAVES_C15,MG:AL,MG;0) 273.00 +8000; 6000.00  N 
REF:31 !
PARAMETER L(LAVES_C15,AL:AL,MG;0) 273.00 +8000; 6000.00  N 
REF:31 !
PARAMETER L(LAVES_C15,CU,MG:CU;0) 273.00 +13011.35; 6000.00  N 
REF:31 !
PARAMETER L(LAVES_C15,CU,MG:MG;0) 273.00 +13011.35; 6000.00  N 
REF:31 !
PARAMETER L(LAVES_C15,CU:CU,MG;0) 273.00 +6599.45; 6000.00  N 
REF:31 !
PARAMETER L(LAVES_C15,MG:CU,MG;0) 273.00 +6599.45; 6000.00  N 
REF:31 !
PARAMETER L(LAVES_C15,CU,SI:SI;0) 273.00 +15305+20.69*T; 6000.00  N 
REF:31 !
PARAMETER L(LAVES_C15,CU,SI:CU;0) 273.00 +15305+20.69*T; 6000.00  N 
REF:31 !
PARAMETER L(LAVES_C15,CU,ZN:ZN;1) 273.00 +25529.06; 6000.00  N 
REF:31 !
PARAMETER L(LAVES_C15,CU,ZN:CU;0) 273.00 -78824.62; 6000.00  N 
REF:31 !
PARAMETER L(LAVES_C15,CU,ZN:ZN;0) 273.00 -78824.62; 6000.00  N 
REF:31 !
PARAMETER L(LAVES_C15,CU,ZN:CU;1) 273.00 +25529.06; 6000.00  N 
REF:31 !
PARAMETER L(LAVES_C15,SI,MG:SI;0) 273.00 +15000; 6000.00  N 
REF:31 !
PARAMETER L(LAVES_C15,SI:SI,MG;0) 273.00 +8000; 6000.00  N 
REF:31 !
PARAMETER L(LAVES_C15,MG:MG,SI;0) 273.00 +8000; 6000.00  N 
REF:31 !
PARAMETER L(LAVES_C15,MG,SI:MG;0) 273.00 +15000; 6000.00  N 
REF:31 !
PARAMETER L(LAVES_C15,MG,ZN:MG;0) 273.00 +35000.00; 6000.00  N 
REF:31 !
PARAMETER L(LAVES_C15,MG,ZN:ZN;0) 273.00 +35000.00; 6000.00  N 
REF:31 !
PARAMETER L(LAVES_C15,MG:MG,ZN;0) 273.00 +8000.00; 6000.00  N 
REF:31 !
PARAMETER L(LAVES_C15,ZN:MG,ZN;0) 273.00 +8000.00; 6000.00  N 
REF:31 !
PARAMETER L(LAVES_C15,CU,MG:AL;0) 273.00 +13011.35; 6000.00  N 
REF:31 !
PARAMETER L(LAVES_C15,AL:CU,MG;0) 273.00 +6599.45; 6000.00  N 
REF:31 !
PARAMETER L(LAVES_C15,AL,MG:CU;0) 273.00 +15000; 6000.00  N 
REF:31 !
PARAMETER L(LAVES_C15,CU:AL,MG;0) 273.00 +8000; 6000.00  N 
REF:31 !
PARAMETER L(LAVES_C15,AL,CU:MG;0) 273.00 -180000-1.615*T; 6000.00  N  
REF:31 !
PARAMETER L(LAVES_C15,MG,SI:CU;0) 273.00 +15000; 6000.00  N 
REF:31 !
PARAMETER L(LAVES_C15,SI:CU,MG;0) 273.00 +6599.45; 6000.00  N 
REF:31 !
PARAMETER L(LAVES_C15,CU,SI:MG;0) 273.00 -193131+20.69*T; 6000.00  N 
REF:31 !
PARAMETER L(LAVES_C15,CU:MG,SI;0) 273.00 +8000; 6000.00  N 
REF:31 !
PARAMETER L(LAVES_C15,CU,MG:SI;0) 273.00 +13011.35; 6000.00  N 
REF:31 !
PARAMETER L(LAVES_C15,CU,MG:ZN;0) 273.00 +13011.35; 6000.00  N 
REF:31 !
PARAMETER L(LAVES_C15,ZN:CU,MG;0) 273.00 +6599.45; 6000.00  N 
REF:31 !
PARAMETER L(LAVES_C15,MG,ZN:CU;0) 273.00 +35000.00; 6000.00  N 
REF:31 !
PARAMETER L(LAVES_C15,CU:MG,ZN;0) 273.00 +8000.00; 6000.00  N 
REF:31 !
PARAMETER L(LAVES_C15,CU,ZN:MG;0) 273.00 -78824.62; 6000.00  N 
REF:31 !
PARAMETER L(LAVES_C15,CU,ZN:MG;1) 273.00 +25529.06; 6000.00  N 
REF:31 !
PARAMETER L(LAVES_C15,CU,ZN:MG;2) 273.00 +1e-8; 6000.00  N 
REF:31 !
PARAMETER L(LAVES_C15,CU:CU,ZN;0) 273.00 +1E-4; 3000.00  N 
REF:31 !
PARAMETER L(LAVES_C15,MG:CU,ZN;0) 273.00 +1E-4; 3000.00  N 
REF:31 !
PARAMETER L(LAVES_C15,ZN:CU,ZN;0) 273.00 +1E-4; 3000.00  N 
REF:31 !
$
$###########################################################################
$                   THERMODYNAMIC DATA:  LAVES_C36 
$###########################################################################
$
 PHASE LAVES_C36 %  2 2 1 >
Complex Laves-phase from COST. 
>> 1 !
    CONSTITUENT LAVES_C36  : AL,CU%,MG,ZN : AL,CU,MG%,ZN : !
PARAMETER G(LAVES_C36,AL:CU;0) 273.00 +15000+2*GHSERAL#+GHSERCU#; 6000.00  N
REF:31 !
PARAMETER G(LAVES_C36,CU:AL;0) 273.00 +15000+2*GHSERCU#+GHSERAL#; 6000.00  N
REF:31 !
PARAMETER G(LAVES_C36,AL:AL;0) 273.00 +15000+3*GHSERAL#; 6000.00  N
REF:31 !
PARAMETER G(LAVES_C36,CU:CU;0) 273.00 +15000+3*GHSERCU#; 6000.00  N
REF:31 !
PARAMETER G(LAVES_C36,MG:MG;0) 273.00 +15000+3*GHSERMG#; 6000.00  N
REF:31 !
PARAMETER G(LAVES_C36,ZN:ZN;0) 273.00 +15000+3*GHSERZN#; 6000.00  N
REF:31 !
PARAMETER G(LAVES_C36,AL:MG;0) 273.00 +21734+11.02*T
                   +2*GHSERAL#+GHSERMG#; 6000.00  N
REF:31 !
PARAMETER G(LAVES_C36,MG:AL;0) 273.00 +84970.96-16.46448*T
                   +2*GHSERMG#+GHSERAL#; 6000.00  N
REF:31 !
PARAMETER G(LAVES_C36,CU:MG;0) 273.00 -34690.99+364.73085*T
 -69.276417*T*LN(T)
 -5.19246E-04*T**2+143502*T**(-1)-5.65953E-06*T**3; 6000.00  N
REF:31 !
PARAMETER G(LAVES_C36,MG:CU;0) 273.00 +84970.96-16.46448*T+2*GHSERMG#
 +GHSERCU#; 6000.0  N
REF:31 !
PARAMETER G(LAVES_C36,CU:ZN;0) 273.00 +15000+2*GHSERCU#+GHSERZN#; 6000.00  N
REF:31 !
PARAMETER G(LAVES_C36,ZN:CU;0) 273.00 +15000+2*GHSERZN#+GHSERCU#; 6000.00  N
REF:31 !
PARAMETER G(LAVES_C36,ZN:MG;0) 273.00 -33355.45+8.83886*T+2*GHSERZN#
 +GHSERMG#; 6000.00  N
REF:31 !
PARAMETER G(LAVES_C36,MG:ZN;0) 273.00 +63355.45-8.83886*T+2*GHSERMG#
 +GHSERZN#; 6000.00  N
REF:31 !
$
$---------------------------Interaction parameters----------------------
$
PARAMETER L(LAVES_C36,AL,CU:CU;0) 273.00 -126169+14.61*T; 6000.00  N
REF:31 !
PARAMETER L(LAVES_C36,AL,CU:AL;0) 273.00 -126169+14.61*T; 6000.00  N
REF:31 !
PARAMETER L(LAVES_C36,AL,MG:MG;0) 273.00 +15000; 6000.00  N
REF:31 !
PARAMETER L(LAVES_C36,AL,MG:AL;0) 273.00 +15000; 6000.00  N
REF:31 !
PARAMETER L(LAVES_C36,MG:AL,MG;0) 273.00 +8000; 6000.00  N
REF:31 !
PARAMETER L(LAVES_C36,AL:AL,MG;0) 273.00 +8000; 6000.00  N
REF:31 !
PARAMETER L(LAVES_C36,CU:CU,MG;0) 273.00 +6599.45; 6000.00  N
REF:31 !
PARAMETER L(LAVES_C36,MG:CU,MG;0) 273.00 +6599.45; 6000.00  N
REF:31 !
PARAMETER L(LAVES_C36,CU,MG:CU;0) 273.00 +13011.35; 6000.00  N
REF:31 !
PARAMETER L(LAVES_C36,CU,MG:MG;0) 273.00 +13011.35; 6000.00  N
REF:31 !
PARAMETER L(LAVES_C36,CU,ZN:CU;0) 273.00 -90226.26; 6000.00  N
REF:31 !
PARAMETER L(LAVES_C36,CU,ZN:ZN;0) 273.00 -90226.26; 6000.00  N
REF:31 !
PARAMETER L(LAVES_C36,MG,ZN:MG;0) 273.00 +35000; 6000.00  N
REF:31 !
PARAMETER L(LAVES_C36,MG,ZN:ZN;0) 273.00 +35000; 6000.00  N
REF:31 !
PARAMETER L(LAVES_C36,MG:MG,ZN;0) 273.00 +8000; 6000.00  N
REF:31 !
PARAMETER L(LAVES_C36,ZN:MG,ZN;0) 273.00 +8000; 6000.00  N
REF:31 !
PARAMETER L(LAVES_C36,CU,MG:AL;0) 273.00 +13011.35; 6000.00  N
REF:31 !
PARAMETER L(LAVES_C36,AL:CU,MG;0) 273.00 +6599.45; 6000.00  N
REF:31 !
PARAMETER L(LAVES_C36,AL,MG:CU;0) 273.00 +15000; 6000.00  N
REF:31 !
PARAMETER L(LAVES_C36,CU:AL,MG;0) 273.00 +8000; 6000.00  N 
REF:31 !
PARAMETER L(LAVES_C36,AL,CU:MG;0) 273.00 -227442+14.61*T; 6000.00  N
REF:31 !
PARAMETER L(LAVES_C36,MG,ZN:CU;0) 273.00 +35000; 6000.00  N
REF:31 !
PARAMETER L(LAVES_C36,CU:MG,ZN;0) 273.00 +8000; 6000.00  N
REF:31 !
PARAMETER L(LAVES_C36,ZN:CU,MG;0) 273.00 +6599.45; 6000.00  N
REF:31 !
PARAMETER L(LAVES_C36,CU,MG:ZN;0) 273.00 +13011.35; 6000.00  N
REF:31 !
PARAMETER L(LAVES_C36,CU,ZN:MG;0) 273.00 -90226.26; 6000.00  N
REF:31 !
PARAMETER L(LAVES_C36,CU:CU,ZN;0) 273.00 +1E-4; 3000.00  N
REF:31 !
PARAMETER L(LAVES_C36,MG:CU,ZN;0) 273.00 +1E-4; 3000.00  N
REF:31 !
PARAMETER L(LAVES_C36,ZN:CU,ZN;0) 273.00 +1E-4; 3000.00  N
REF:31 !
$
$###########################################################################
$                   THERMODYNAMIC DATA:  LC15_CU2MG
$###########################################################################
$
 PHASE LC15_CU2MG % 2 0.6667 0.3333 > 
Cu2Mg Laves-phase. 
>> 1 !
    CONSTITUENT LC15_CU2MG  : CU%,NI,ZN : MG : !
PARAMETER G(LC15_CU2MG,CU:MG;0) 273.00 +0.3333*GHSERMG#+0.6667*GHSERCU#
 +GCU2MG#; 6000.00  N
REF:44 !
PARAMETER G(LC15_CU2MG,NI:MG;0) 273.00 +0.3333*GHSERMG#+0.6667*GHSERNI#
 +GNI2MG#
   +5000; 6000.00  N
REF:43 !
PARAMETER G(LC15_CU2MG,ZN:MG;0) 273.00 +0.3333*GHSERMG#+0.6667*GHSERZN#
 +GZN2MG#
   +5000; 6000.00  N
REF:43 !
PARAMETER L(LC15_CU2MG,CU,NI:MG;0) 273.00 -3500+5*T; 6000.00  N
REF:43 !
PARAMETER L(LC15_CU2MG,CU,NI:MG;1) 273.00 +2000; 6000.00  N
REF:43 !
PARAMETER L(LC15_CU2MG,CU,NI:MG;2) 273.00 +1e-8; 6000.00  N
REF:43 !
PARAMETER L(LC15_CU2MG,CU,ZN:MG;0) 273.00 -29000; 6000.00  N
REF:43 !
PARAMETER L(LC15_CU2MG,CU,ZN:MG;1) 273.00 +13000; 6000.00  N
REF:43 !
PARAMETER L(LC15_CU2MG,CU,ZN:MG;2) 273.00 -2500; 6000.00  N
REF:43 !
PARAMETER L(LC15_CU2MG,NI,ZN:MG;0) 273.00 -79500+30*T; 6000.00  N
REF:43 !
$
$###########################################################################
$                   THERMODYNAMIC DATA:  LC16_CUMG2
$###########################################################################
$
 PHASE LC16_CUMG2 % 2 0.3333 0.6667 > 
Mg2Cu Laves-phase. 
>> 1 !
    CONSTITUENT LC16_CUMG2  : CU%,NI : MG : !
PARAMETER G(LC16_CUMG2,CU:MG;0) 273.00 +0.3333*GHSERCU#+0.6667*GHSERMG#
 +GCUMG2#; 6000.00  N
REF:43 !
PARAMETER G(LC16_CUMG2,NI:MG;0) 273.00 +0.3333*GHSERNI#+0.6667*GHSERMG#
 +GNIMG2#+2000; 6000.00  N
REF:43 !
$
$###########################################################################
$                   THERMODYNAMIC DATA:  LC16_NIMG2
$###########################################################################
$
 PHASE LC16_NIMG2 % 2 0.3333 0.6667 > 
Mg2Ni Laves-phase. 
>> 1 !
    CONSTITUENT LC16_NIMG2  : CU,NI% : MG : !
PARAMETER G(LC16_NIMG2,CU:MG;0) 273.00 +0.3333*GHSERCU#+0.6667*GHSERMG#
 +GCUMG2#+1000; 6000.00  N
REF:43 !
PARAMETER G(LC16_NIMG2,NI:MG;0) 273.00 +0.3333*GHSERNI#+0.6667*GHSERMG#
 +GNIMG2#; 6000.00  N
REF:43 !
PARAMETER L(LC16_NIMG2,CU,NI:MG;0) 273.00 -2400; 6000.00  N
REF:43 !
PARAMETER L(LC16_NIMG2,CU,NI:MG;1) 273.00 -2600; 6000.00  N
REF:43 !
PARAMETER L(LC16_NIMG2,CU,NI:MG;2) 273.00 +1e-8; 6000.00  N
REF:43 !
$
$###########################################################################
$                   THERMODYNAMIC DATA:  LC36_NI2MG
$###########################################################################
$
 PHASE LC36_NI2MG % 2 0.6667 0.3333 > 
Ni2Mg Laves-phase. 
>> 1 !
    CONSTITUENT LC36_NI2MG  : CU,NI%,ZN : MG : !
PARAMETER G(LC36_NI2MG,NI:MG;0) 273.00 +0.3333*GHSERMG#+0.6667*GHSERNI#
 +GNI2MG#; 6000.00  N
REF:46 !
PARAMETER G(LC36_NI2MG,CU:MG;0) 273.00 +0.3333*GHSERMG#+0.6667*GHSERCU#
 +GCU2MG#+5000; 6000.00  N
REF:43 !
PARAMETER G(LC36_NI2MG,ZN:MG;0) 273.00 +0.3333*GHSERMG#+0.6667*GHSERZN#
 +GZN2MG#+1000; 6000.00  N
REF:43 !
PARAMETER L(LC36_NI2MG,CU,NI:MG;0) 273.00 -18000-10*T; 6000.00  N
REF:43 !
PARAMETER L(LC36_NI2MG,CU,NI:MG;1) 273.00 +2000; 6000.00  N
REF:43 !
PARAMETER L(LC36_NI2MG,CU,NI:MG;2) 273.00 +1e-8; 6000.00  N
REF:43 !
PARAMETER L(LC36_NI2MG,CU,ZN:MG;0) 273.00 -26600-2*T; 6000.00  N
REF:43 !
PARAMETER L(LC36_NI2MG,NI,ZN:MG;0) 273.00 -46000+20*T; 6000.00  N
REF:43 !
$
$###########################################################################
$                   THERMODYNAMIC DATA:  MGALZN_PHI 
$###########################################################################
$
 PHASE MGALZN_PHI  %  2  6  5 > >> 1 !
    CONSTITUENT MGALZN_PHI  : MG : AL,ZN : !
PARAMETER G(MGALZN_PHI,MG:AL;0) 273.00 -15400-16.5*T+5*GHSERAL#
 +6*GHSERMG#; 6000.00  N
REF:31 !
PARAMETER G(MGALZN_PHI,MG:ZN;0) 273.00 -79530+20.9*T+6*GHSERMG#
 +5*GHSERZN#; 6000.00  N
REF:31 !
PARAMETER L(MGALZN_PHI,MG:AL,ZN;0) 273.00 -23100+11.0*T; 6000.00  N
REF:31 !
$
$###########################################################################
$                   THERMODYNAMIC DATA:  MGZN 
$###########################################################################
$
 PHASE MGZN % 2 12 13 > >> 1 !
    CONSTITUENT MGZN  : MG : AL,CU,ZN% : !
PARAMETER G(MGZN,MG:AL;0) 273.00 -10000+2.5*T+12*GHSERMG#
 +13*GHSERAL#; 6000.00  N
REF:31 !
PARAMETER G(MGZN,MG:CU;0) 273.00 +12*GHSERMG#+13*GHSERCU#; 6000.00  N
REF:31 !
PARAMETER G(MGZN,MG:ZN;0) 273.00 -236980.84+59.24524*T+12*GHSERMG#
 +13*GHSERZN#; 6000.00  N
REF:31 !
PARAMETER L(MGZN,MG:CU,ZN;0) 273.00 -575000; 6000.00 N 
REF:31 !
$
$###########################################################################
$                   THERMODYNAMIC DATA:  MG2ZN3 
$###########################################################################
$
 PHASE MG2ZN3 % 2 2 3 > >> 1 !
    CONSTITUENT MG2ZN3  : MG : AL,CU,ZN% : !
PARAMETER G(MG2ZN3,MG:AL;0) 273.00 +1000-0.2*T+2*GHSERMG#
 +3*GHSERAL#; 6000.00  N
REF:31 !
PARAMETER G(MG2ZN3,MG:CU;0) 273.00 +2*GHSERMG#+3*GHSERCU#; 6000.00  N
REF:31 !
PARAMETER G(MG2ZN3,MG:ZN;0) 273.00 -54406.20+13.60156*T+2*GHSERMG#
 +3*GHSERZN#; 6000.00  N
REF:31 !
PARAMETER L(MG2ZN3,MG:CU,ZN;0) 273.00 -100000; 6000.00  N
REF:31 !
$
$###########################################################################
$                   THERMODYNAMIC DATA:  MG2ZN11
$###########################################################################
$
 PHASE MG2ZN11 % 2 2 11 > >> 1 !
    CONSTITUENT MG2ZN11  : MG : AL,CU,ZN% : !
PARAMETER G(MG2ZN11,MG:AL;0) 273.00 +130000-26*T+2*GHSERMG#
 +11*GHSERAL#; 6000.00  N
REF:40 !
PARAMETER G(MG2ZN11,MG:CU;0) 273.00 +2*GHSERMG#+11*GHSERCU#; 6000.00  N
REF:31 !
PARAMETER G(MG2ZN11,MG:ZN;0) 273.00 -73818.32+18.45457*T
   +2*GHSERMG#+11*GHSERZN#;  6000.00  N
REF:40 !
PARAMETER L(MG2ZN11,MG:CU,ZN;0) 273.00 -351000; 6000.00  N
REF:31 !
$
$###########################################################################
$                   THERMODYNAMIC DATA:  MG7ZN3
$###########################################################################
$
 PHASE MG7ZN3 % 2 51 20 > >> 1 !
    CONSTITUENT MG7ZN3  : MG : ZN : !
PARAMETER G(MG7ZN3,MG:ZN;0) 273.00 -335741.54+35.5*T+51*GHSERMG#
 +20*GHSERZN#; 6000.00  N
REF:31 !
$
$###########################################################################
$                   THERMODYNAMIC DATA:  MNSI
$###########################################################################
$
 PHASE MNSI % 2 1 1 > >> 1 !
    CONSTITUENT MNSI  : MN : SI : !
PARAMETER  G(MNSI,MN:SI;0)  273.00 -78135.144+308.2488*T-52.42121*T*LN(T)
   -6.903355E-03*T**2+8.764429E+05*T**(-1); 6000.00  N
REF:31 !
$
$###########################################################################
$                   THERMODYNAMIC DATA:  MN3SI
$###########################################################################
$
 PHASE MN3SI % 2 3 1 > >> 1 !
    CONSTITUENT MN3SI  : MN : SI : !
PARAMETER G(MN3SI,MN:SI;0)  273.00 -124189.87+782.4373*T-131.682*T*LN(T)
   -7.770061E-03*T**2+1.6572E+06*T**(-1); 950.00  Y
   -1.197406E+05+777.7538*T-131.6820*T*LN(T)
   -7.770061E-03*T**2+1.6572E+06*T**(-1); 6000.00  N
REF:31 !
$
$###########################################################################
$                   THERMODYNAMIC DATA:  MN6SI
$###########################################################################
$
 PHASE MN6SI % 2  17 3 > >> 1 !
    CONSTITUENT MN6SI  : MN : SI : !
PARAMETER G(MN6SI,MN:SI;0) 273.00 -250180.6+84.8444*T-2.850984E-02*T**2
 -12.07755*T*LN(T)
 +7514.0*T**(-1)+17*GHSERMN#+3*GHSERSI#; 1519.00  Y
 -282008.6-32.58304*T+13*T*LN(T)
 -5.879165E-02*T**2+39.28228E+30*T**(-9)+17*GHSERMN#
