Repository: mokiux00/pycalphad

File: 1 - databases/steel_database_fix.tdb (part 8 of 9)
	
PARAMETER L(PD3MN,MN:MN,PD;0) 273.00  -25000; 6000.00  N
REF:pov14 !
PARAMETER L(PD3MN,MN:MN,PD;1) 273.00 +50000; 6000.00  N
REF:pov14 !
PARAMETER L(PD3MN,MN,PD:PD;2) 273.00  +1e-8; 6000.00  N
REF:pov14 !
$
 PHASE PD5MN3  %  2 0.375  0.625 ! $ orthorhombic >> 1 !
    CONSTITUENT PD5MN3  : MN : PD :  !
PARAMETER G(PD5MN3,MN:PD;0) 273.00  +0.375*GHSERMN#+0.625*GHSERPD#
 -42650+15.35*T; 6000.00  N
REF:pov14 !
$
$ Next phase description is preliminary!!
 PHASE PD6FE5MN2  %  3 0.3846  0.46154  0.15385 ! $ observed in high-Pd 
$ Fe-Pd with Mn. 
$>> 2 !
    CONSTITUENT PD6FE5MN2  : FE : PD : MN :  !
PARAMETER G(PD6FE5MN2,FE:PD:MN;0) 273.00 -35000+0.3846*GHSERFE#
 +0.46154*GHSERPD#+0.15385*GHSERMN#; 6000.00  N
REF:pov14 !
$
$###########################################################################
$                   THERMODYNAMIC PARAMETERS: CEMENTITE
$###########################################################################
$
 TYPE_DEFINITION M GES A_P_D CEMENTITE MAGNETIC  -3.0    0.28 !
 PHASE CEMENTITE  %M  2 3   1 ! 
$(Fe,M)C3; orthorhombic. Unit cell consists of four formula units.
$In particular Cr and Mn can dissolve into cementite
$in large quantities. W, V, Mo with limited solubilities. 
$>> 5 !
    CONSTITUENT CEMENTITE  : AL,CO,CR,CU,FE%,MN,MO,NB,NI,SI,V,W : 
                           B,C%,N :  !
PARAMETER G(CEMENTITE,AL:B;0) 273.00 +3*GHSERAL#+GHSERBB#
 +250000; 6000.00  N
REF:pov14 !
PARAMETER G(CEMENTITE,CO:B;0) 273.00 +10000+3*GHSERCO#
 +GHSERBB#; 6000.00  N
REF:pov14 !
PARAMETER G(CEMENTITE,CR:B;0) 273.00 +3*GHSERCR#+GHSERBB#
 +10000; 6000.00  N
REF:pov14 !
PARAMETER G(CEMENTITE,CU:B;0) 273.00 +3*GHSERCU#+GHSERBB#
 +80000; 6000.00  N
REF:pov14 !
PARAMETER G(CEMENTITE,FE:B;0) 273.00 -70000+8*T+3*GHSERFE#
 +GHSERBB#; 6000.00  N
REF:pov14 !
PARAMETER G(CEMENTITE,MN:B;0) 273.00 +10000+3*GHSERMN#
 +GHSERBB#; 6000.00  N
REF:pov14 !
PARAMETER G(CEMENTITE,MO:B;0) 273.00 +3*GHSERMO#+GHSERBB#
 +10000; 6000.00  N
REF:pov14 !
PARAMETER G(CEMENTITE,NB:B;0) 273.00 +3*GHSERNB#+GHSERBB#
 +10000; 6000.00  N
REF:pov14 !
PARAMETER G(CEMENTITE,NI:B;0) 273.00 +3*GHSERNI#+1*GHSERBB#-95722.9
   +21.72115*T; 6000.00  N
REF:161 !
PARAMETER G(CEMENTITE,SI:B;0) 273.00 +3*GHSERSI#+GHSERBB#+250000; 6000.00  N
REF:pov14 !
PARAMETER G(CEMENTITE,V:B;0) 273.00 +3*GHSERVV#+GHSERBB#+10000; 6000.00  N
REF:pov14 !
PARAMETER G(CEMENTITE,W:B;0) 273.00 +54150+3*GHSERWW#+GHSERBB#; 6000.00  N
REF:pov14 !
$
PARAMETER G(CEMENTITE,AL:C;0) 273.00 +3*GHSERAL#+GHSERCC#+250000; 6000.00  N
REF:koze !
PARAMETER G(CEMENTITE,CO:C;0) 273.00 -1567+3.963*T+3*GHSERCO#
 +GHSERCC#; 6000.00  N
REF:75 !
PARAMETER G(CEMENTITE,CR:C;0) 273.00 +3*GHSERCR#+GHSERCC#
 -48000-9.2888*T; 6000.00  N
REF:11 !
PARAMETER G(CEMENTITE,CU:C;0) 273.00 +3*GHSERCU#+GHSERCC#+80000; 6000.00  N
REF:12 !
PARAMETER G(CEMENTITE,FE:C;0) 273.00 +GFECEM#; 6000.00  N
REF:11 !
PARAMETER G(CEMENTITE,MN:C;0) 273.00 -40379+3.524*T+3*GHSERMN#
 +GHSERCC#; 6000.00  N
REF:15 !
PARAMETER G(CEMENTITE,MO:C;0) 273.00 +3*GHSERMO#+GHSERCC#
 +77000-57.4*T; 6000.00  N
REF:51 !
PARAMETER G(CEMENTITE,NB:C;0) 273.00 +3*GHSERNB#+GHSERCC#-86000; 6000.00  N
REF:19 !
PARAMETER G(CEMENTITE,NI:C;0) 273.00 +3*GHSERNI#+GHSERCC#
 +34700-20*T; 6000.00  N
REF:11 !
PARAMETER G(CEMENTITE,SI:C;0) 273.00 +3*GHSERSI#+GHSERCC#+250000; 6000.00  N
REF:35 !
PARAMETER G(CEMENTITE,V:C;0) 273.00 -156971+601.922*T-100.438*T*LN(T)
   +765557*T**(-1); 6000.00  N
REF:15 !
PARAMETER G(CEMENTITE,W:C;0) 273.00 +54150+3*GHSERWW#+GHSERCC#; 6000.00  N
REF:20 !
$
PARAMETER G(CEMENTITE,AL:N;0) 273.00 +3*GHSERAL#+GHSERNN#
 +250000; 6000.00  N
REF:pov14 !
PARAMETER G(CEMENTITE,CO:N;0) 273.00 +10000+3*GHSERCO#
 +GHSERNN#; 6000.00  N
REF:pov14 !
PARAMETER G(CEMENTITE,CR:N;0) 273.00 +3*GHSERCR#+GHSERNN#
 +10000; 6000.00  N
REF:pov14 !
PARAMETER G(CEMENTITE,CU:N;0) 273.00 +3*GHSERCU#+GHSERNN#
 +80000; 6000.00  N
REF:pov14 !
PARAMETER G(CEMENTITE,FE:N;0) 273.00 -9230+99.334*T+3*GHSERFE#
 +GHSERNN#; 6000.00  N
REF:26 !
PARAMETER G(CEMENTITE,MN:N;0) 273.00 +10000+3*GHSERMN#
 +GHSERNN#; 6000.00  N
REF:pov14 !
PARAMETER G(CEMENTITE,MO:N;0) 273.00 +3*GHSERMO#+GHSERNN#
 +10000; 6000.00  N
REF:pov14 !
PARAMETER G(CEMENTITE,NB:N;0) 273.00 +3*GHSERNB#+GHSERNN#
 +10000; 6000.00  N
REF:pov14 !
PARAMETER G(CEMENTITE,NI:N;0) 273.00 +3*GHSERNI#+GHSERNN#
 +10000; 6000.00  N
REF:pov14 !
$----------------------Interaction parameters----------------------
PARAMETER L(CEMENTITE,CR,FE:C;0) 273.00 +25278-17.5*T; 6000.00  N
REF:11 !
PARAMETER L(CEMENTITE,CR,FE,MO:C;0) 273.00 +1e-8; 6000.00  N
REF:pov11 !
PARAMETER L(CEMENTITE,CR,FE,NI:C;0) 273.00 +60000; 6000.00  N
REF:11 !
PARAMETER L(CEMENTITE,CR,MN:C;0) 273.00 +9000; 6000.00  N
REF:58 !
PARAMETER L(CEMENTITE,CR,MO:C;0) 273.00 +40000; 6000.00  N
REF:51 !
PARAMETER L(CEMENTITE,CR,NI:C;0) 273.00 +27898; 6000.00  N
REF:11 !
PARAMETER L(CEMENTITE,CR,V:C;0) 273.00 -29622-8.0892*T; 6000.00  N
REF:52 !
PARAMETER L(CEMENTITE,CR,V:C;1) 273.00 -5160-7.5711*T; 6000.00  N
REF:52 !
PARAMETER L(CEMENTITE,FE,MN:C;0) 273.00 +10434-14.281*T; 6000.00  N
REF:15 !
PARAMETER L(CEMENTITE,FE,MO:C;0) 273.00 +1E-8; 6000.00  N
REF:12 !
PARAMETER L(CEMENTITE,FE,NB:C;0) 273.00 +1E-8; 6000.00  N
REF:12 !
PARAMETER L(CEMENTITE,FE,NI:C;0) 273.00 +29400; 6000.00  N
REF:31 !
PARAMETER L(CEMENTITE,FE,NI:B;0) 273.00 -23400; 6000.00  N
REF:192 !
PARAMETER L(CEMENTITE,FE,SI:C;0) 273.00 +1E-8; 6000.00  N
REF:24 !
PARAMETER L(CEMENTITE,FE,V:C;0) 273.00 -45873-12.414*T; 6000.00  N
REF:15 !
$
PARAMETER L(CEMENTITE,FE:B,C;0) 273.00 +10000-20*T; 6000.00  N
REF:pov14 !
$
$******************** magnetic contributions ***************************
$
PARAMETER TC(CEMENTITE,FE:C;0) 273.00 +485; 6000.00  N
REF:156 !
PARAMETER BMAGN(CEMENTITE,FE:C;0) 273.00 +1.008; 6000.00  N
REF:156 !
$

$###########################################################################
$                   THERMODYNAMIC PARAMETERS: CR2VC2
$###########################################################################
$
 PHASE CR2VC2 %  3 2   1   2 ! $ >> 1 !
    CONSTITUENT CR2VC2  : CR : V : C :  !
PARAMETER G(CR2VC2,CR:V:C;0) 273.00 +2*GHSERCR#+GHSERVV#+2*GHSERCC#
   -105987-38.2069*T; 6000.00  N
REF:68 !
$
$###########################################################################
$                   THERMODYNAMIC PARAMETERS: K_CARB
$###########################################################################
$
 PHASE K_CARB  %  3 3   1 1 ! 
$cubic L12-type kappa-carbide, observed in high-Al steel >> 3 !
    CONSTITUENT K_CARB  : FE,MN : AL : C,VA :  !
PARAMETER G(K_CARB,FE:AL:C;0) 273.00 +3*GFEFCC#+GHSERAL#+GHSERCC#
   -115000+25.2*T; 6000.00  N
REF:155 !
PARAMETER G(K_CARB,MN:AL:C;0) 273.00 +3*GMNFCC#+GHSERAL#+GHSERCC#
   -135000+30*T; 6000.00  N
REF:pov13 !
PARAMETER G(K_CARB,FE:AL:VA;0) 273.00 +3*GFEFCC#+GHSERAL#
   -94000+17.6*T; 6000.00  N
REF:155 !
PARAMETER G(K_CARB,MN:AL:VA;0) 273.00 +3*GFEFCC#+GHSERAL#; 6000.00  N
REF:155 !
PARAMETER G(K_CARB,FE:AL:C,VA;0) 273.00 +13752-24*T; 6000.00  N
REF:155 !
PARAMETER G(K_CARB,FE,MN:AL:C;0) 273.00 +5000; 6000.00  N
REF:pov13 !
$
$###########################################################################
$                   THERMODYNAMIC PARAMETERS: KSI_CARBIDE
$###########################################################################
$
 PHASE KSI_CARBIDE  %  2 3   1 ! 
$Mo-Cr-Fe carbide. 
$>> 2 !
    CONSTITUENT KSI_CARBIDE  :AL,CO,CR,CU,FE,MN,MO%,NB,NI,SI,TI,
    V,W : C,VA% : !
PARAMETER G(KSI_CARBIDE,CR:C;0) 273.00 +3*GHSERCR#+GHSERCC#
   +114060-47.2519*T; 6000.00  N
REF:61 !
PARAMETER G(KSI_CARBIDE,FE:C;0) 273.00 +3*GHSERFE#+GHSERCC#
   +14540+20*T; 6000.00  N
REF:63 !
PARAMETER G(KSI_CARBIDE,MO:C;0) 273.00 +3*GHSERMO#+GHSERCC#
   +167009-33*T; 6000.00  N
REF:63 !
PARAMETER L(KSI_CARBIDE,CR,FE:C;0) 273.00 -139900; 6000.00  N
REF:61 !
PARAMETER L(KSI_CARBIDE,CR,MO:C;0) 273.00 -348033; 6000.00  N
REF:61 !
PARAMETER L(KSI_CARBIDE,FE,MO:C;0) 273.00 -380000; 6000.00  N
REF:63 !
$
PARAMETER G(KSI_CARBIDE,AL:C;0) 273.00 +3*GHSERAL#+GHSERCC#
   +300000; 6000.00  N
REF:pov14 !
PARAMETER G(KSI_CARBIDE,CO:C;0) 273.00 +3*GHSERCO#+GHSERCC#
   +300000; 6000.00  N
REF:pov14 !
PARAMETER G(KSI_CARBIDE,CU:C;0) 273.00 +3*GHSERCU#+GHSERCC#
   +300000; 6000.00  N
REF:pov14 !
PARAMETER G(KSI_CARBIDE,MN:C;0) 273.00 +3*GHSERMN#+GHSERCC#
   +300000; 6000.00  N
REF:pov14 !
PARAMETER G(KSI_CARBIDE,NB:C;0) 273.00 +3*GHSERNB#+GHSERCC#
   +300000; 6000.00  N
REF:pov14 !
PARAMETER G(KSI_CARBIDE,NI:C;0) 273.00 +3*GHSERNI#+GHSERCC#
   +300000; 6000.00  N
REF:pov14 !
PARAMETER G(KSI_CARBIDE,SI:C;0) 273.00 +3*GHSERSI#+GHSERCC#
   +300000; 6000.00  N
REF:pov14 !
PARAMETER G(KSI_CARBIDE,TI:C;0) 273.00 +3*GHSERTI#+GHSERCC#
   +300000; 6000.00  N
REF:pov14 !
PARAMETER G(KSI_CARBIDE,V:C;0) 273.00 +3*GHSERVV#+GHSERCC#
   +300000; 6000.00  N
REF:pov14 !
PARAMETER G(KSI_CARBIDE,W:C;0) 273.00 +3*GHSERWW#+GHSERCC#
   +300000; 6000.00  N
REF:pov14 !
$
PARAMETER G(KSI_CARBIDE,AL:VA;0) 273.00 +3*GHSERAL#+300000; 6000.00  N
REF:pov14 !
PARAMETER G(KSI_CARBIDE,CO:VA;0) 273.00 +3*GHSERCO#+300000; 6000.00  N
REF:pov14 !
PARAMETER G(KSI_CARBIDE,CR:VA;0) 273.00 +3*GHSERCR#+300000; 6000.00  N
REF:pov14 !
PARAMETER G(KSI_CARBIDE,CU:VA;0) 273.00 +3*GHSERCU#+300000; 6000.00  N
REF:pov14 !
PARAMETER G(KSI_CARBIDE,FE:VA;0) 273.00 +3*GHSERFE#+300000; 6000.00  N
REF:pov14 !
PARAMETER G(KSI_CARBIDE,MN:VA;0) 273.00 +3*GHSERMN#+300000; 6000.00  N
REF:pov14 !
PARAMETER G(KSI_CARBIDE,MO:VA;0) 273.00 +3*GHSERMO#+300000; 6000.00  N
REF:pov14 !
PARAMETER G(KSI_CARBIDE,NB:VA;0) 273.00 +3*GHSERNB#+300000; 6000.00  N
REF:pov14 !
PARAMETER G(KSI_CARBIDE,NI:VA;0) 273.00 +3*GHSERNI#+300000; 6000.00  N
REF:pov14 !
PARAMETER G(KSI_CARBIDE,SI:VA;0) 273.00 +3*GHSERSI#+300000; 6000.00  N
REF:pov14 !
PARAMETER G(KSI_CARBIDE,TI:VA;0) 273.00 +3*GHSERTI#+300000; 6000.00  N
REF:pov14 !
PARAMETER G(KSI_CARBIDE,V:VA;0) 273.00 +3*GHSERVV#+300000; 6000.00  N
REF:pov14 !
PARAMETER G(KSI_CARBIDE,W:VA;0) 273.00 +3*GHSERWW#+300000; 6000.00  N
REF:pov14 !
$
$###########################################################################
$                   THERMODYNAMIC PARAMETERS:   M3C2
$###########################################################################
$
 PHASE M3C2  %  2 3   2 ! 
$Cr-rich carbide. 
$>> 1 !
    CONSTITUENT M3C2  : CR,MO,V : C :  !
PARAMETER G(M3C2,CR:C;0) 273.00 +GCRM3C2#; 6000.00  N
REF:68 !
PARAMETER G(M3C2,MO:C;0) 273.00 +3*GHSERMO#+2*GHSERCC#
   +27183; 6000.00  N
REF:61 !
PARAMETER G(M3C2,V:C;0) 273.00 -222500+16.6545*T+3*GHSERVV#
 +2*GHSERCC#; 6000.00  N
REF:68 !
PARAMETER L(M3C2,CR,MO:C;0) 273.00 +40000; 6000.00  N
REF:61 !
PARAMETER L(M3C2,CR,V:C;0) 273.00 +21072; 6000.00  N
REF:68 !
$
$###########################################################################
$                   THERMODYNAMIC PARAMETERS: M6C
$###########################################################################
$
 PHASE M6C  %  4  2   2   2   1 ! 
$Mo,W-rich carbide, can contain significant amounts 
$of Cr and V. Equilibrium phase in steels with 
$relatively low Cr contents. Has a large unit cell. 
$Precipitation predominantly on grain boundaries, 
$also on lath boundaries and prior austenite grain boundaries. 
$>> 5 !
    CONSTITUENT M6C  : CO,FE,NI : CR,MO,W : CO,CR,FE,MO,NI,SI,V,W : C :  !
PARAMETER G(M6C,CO:MO:CO:C;0) 273.00 +4*GHSERCO#+2*GHSERMO#
   +GHSERCC#-10000-77*T; 6000.00  N
REF:pov14 !
PARAMETER G(M6C,CO:MO:CR:C;0) 273.00 +2*GHSERCO#
   +2*GHSERMO#+2*GHSERCR#+GHSERCC#-10000-77*T; 6000.00  N
REF:pov14 !
PARAMETER G(M6C,CO:MO:FE:C;0) 273.00 +2*GHSERCO#
   +2*GHSERMO#+2*GHSERFE#+GHSERCC#-10000-77*T; 6000.00  N
REF:pov14 !
PARAMETER G(M6C,CO:MO:MO:C;0) 273.00 +2*GHSERCO#
   +4*GHSERMO#+GHSERCC#-10000-77*T; 6000.00  N
REF:pov14 !
PARAMETER G(M6C,CO:MO:NI:C;0) 273.00 +2*GHSERCO#
   +2*GHSERMO#+2*GHSERNI#+GHSERCC#; 6000.00  N
REF:pov10 !
PARAMETER G(M6C,CO:MO:SI:C;0) 273.00 +2*GHSERCO#
   +2*GHSERMO#+2*GHSERSI#+GHSERCC#-270000; 6000.00  N
REF:pov10 !
PARAMETER G(M6C,CO:MO:V:C;0) 273.00 +2*GHSERCO#
   +2*GHSERMO#+2*GHSERVV#+GHSERCC#-10000-77*T; 6000.00  N
REF:pov14 !
PARAMETER G(M6C,CO:MO:W:C;0) 273.00 +2*GHSERCO#
   +4*GHSERMO#+GHSERCC#+UNDEF#; 6000.00  N
REF:pov10 !
PARAMETER G(M6C,CO:W:CO:C;0) 273.00 +10203-32.3*T+4*GHSERCO#+2*GHSERWW#
   +GHSERCC#; 6000.00  N
REF:243 !
PARAMETER G(M6C,CO:W:CR:C;0) 273.00 +2*GHSERCO#+2*GHSERWW#
   +2*GHSERCR#+GHSERCC#-100000; 6000.00  N
REF:pov10 !
PARAMETER G(M6C,CO:W:FE:C;0) 273.00 +2216-29.48*T+2*GHSERCO#
   +2*GHSERWW#+2*GHSERFE#+GHSERCC#; 6000.00  N
REF:79 !
PARAMETER G(M6C,CO:W:MO:C;0) 273.00 +2*GHSERCO#
   +2*GHSERWW#+2*GHSERMO#+GHSERCC#+UNDEF#; 6000.00  N
REF:pov10 !
PARAMETER G(M6C,CO:W:NI:C;0) 273.00 +2216-29.48*T+2*GHSERCO#
   +2*GHSERWW#+2*GHSERNI#+GHSERCC#; 6000.00  N
REF:79 !
PARAMETER G(M6C,CO:W:SI:C;0) 273.00 +2*GHSERCO#
   +2*GHSERWW#+2*GHSERSI#+GHSERCC#-100000; 6000.00  N
REF:79 !
PARAMETER G(M6C,CO:W:V:C;0) 273.00 +2*GHSERCO#
   +2*GHSERWW#+2*GHSERVV#+GHSERCC#+UNDEF#; 6000.00  N
REF:pov10 !
PARAMETER G(M6C,CO:W:W:C;0) 273.00 -52019-9.36*T+2*GHSERCO#
   +4*GHSERWW#+GHSERCC#; 6000.00  N
REF:243 !
PARAMETER G(M6C,FE:MO:CO:C;0) 273.00 -10000-77*T+2*GHSERFE#+2*GHSERCO#
   +2*GHSERMO#+GHSERCC#; 6000.00  N
REF:pov10 !
PARAMETER G(M6C,FE:MO:CR:C;0) 273.00 +2*GHSERFE#+2*GHSERCR#
   +2*GHSERMO#+GHSERCC#-27500-55*T; 6000.00  N
REF:pov15 !
PARAMETER G(M6C,FE:MO:FE:C;0) 273.00 +4*GHSERFE#+2*GHSERMO#
   +GHSERCC#+75000-102*T; 6000.00  N
REF:pov15 !
PARAMETER G(M6C,FE:MO:MO:C;0) 273.00 +2*GHSERFE#+4*GHSERMO#
   +GHSERCC#-125000+30*T; 6000.00  N
REF:pov15 !
PARAMETER G(M6C,FE:MO:NI:C;0) 273.00 +2*GHSERFE#+2*GHSERMO#
   +2*GHSERNI#+GHSERCC#; 6000.00  N
REF:pov10 !
PARAMETER G(M6C,FE:MO:SI:C;0) 273.00 +2*GHSERFE#+2*GHSERMO#
   +2*GHSERSI#+GHSERCC#-280000; 6000.00  N
REF:pov15 !
PARAMETER G(M6C,FE:MO:V:C;0) 273.00 +2*GHSERFE#+2*GHSERMO#
   +2*GHSERVV#+GHSERCC#-165810-30*T; 6000.00  N
REF:34 !
PARAMETER G(M6C,FE:MO:W:C;0) 273.00 +2*GHSERFE#+2*GHSERMO#
   +2*GHSERWW#+GHSERCC#-82980; 6000.00  N
REF:18 !
PARAMETER G(M6C,FE:W:CO:C;0) 273.00 -72000+20*T+2*GHSERFE#
   +2*GHSERWW#+2*GHSERCO#+GHSERCC#; 6000.00  N
REF:79 !
PARAMETER G(M6C,FE:W:CR:C;0) 273.00 +2*GHSERFE#+2*GHSERWW#
   +2*GHSERCR#+GHSERCC#+37500-80*T; 6000.00  N
REF:57 !
PARAMETER G(M6C,FE:W:FE:C;0) 273.00 +4*GHSERFE#+2*GHSERWW#
   +GHSERCC#-63120+20.14*T; 6000.00  N
REF:20 !
PARAMETER G(M6C,FE:W:MO:C;0) 273.00 +2*GHSERFE#+2*GHSERWW#
   +2*GHSERMO#+GHSERCC#-35000; 6000.00  N
REF:pov14 !
PARAMETER G(M6C,FE:W:NI:C;0) 273.00 +2*GHSERNI#+2*GHSERWW#
   +2*GHSERFE#+GHSERCC#-81460+20*T; 6000.00  N
REF:20 !
PARAMETER G(M6C,FE:W:SI:C;0) 273.00 +2*GHSERSI#+2*GHSERWW#
   +2*GHSERFE#+GHSERCC#-300000; 6000.00  N
REF:pov15 !
PARAMETER G(M6C,FE:W:V:C;0) 273.00 +2*GHSERVV#+2*GHSERWW#
   +2*GHSERFE#+GHSERCC#-80000; 6000.00  N
REF:pov15 !
PARAMETER G(M6C,FE:W:W:C;0) 273.00 +2*GHSERFE#+4*GHSERWW#
   +GHSERCC#-69540+20.14*T; 6000.00  N
REF:20 !
PARAMETER G(M6C,NI:MO:CO:C;0) 273.00 +2*GHSERNI#
   +2*GHSERMO#+2*GHSERCO#+GHSERCC#-60000; 6000.00  N
REF:pov10 !
PARAMETER G(M6C,NI:MO:CR:C;0) 273.00 +2*GHSERNI#
   +2*GHSERMO#+2*GHSERCR#+GHSERCC#-105000; 6000.00  N
REF:pov13 !
PARAMETER G(M6C,NI:MO:FE:C;0) 273.00 +2*GHSERNI#+2*GHSERMO#
   +2*GHSERFE#+GHSERCC#-80000; 6000.00  N
REF:pov14 !
PARAMETER G(M6C,NI:MO:MO:C;0) 273.00 +2*GHSERNI#+4*GHSERMO#
   +GHSERCC#-80000; 6000.00  N
REF:pov14 !
PARAMETER G(M6C,NI:MO:NI:C;0) 273.00 +4*GHSERNI#+2*GHSERMO#
   +GHSERCC#-80000; 6000.00  N
REF:pov14 !
PARAMETER G(M6C,NI:MO:SI:C;0) 273.00 +2*GHSERNI#+2*GHSERMO#
   +GHSERCC#+2*GHSERSI#-10000-75*T; 6000.00  N
REF:pov10 !
PARAMETER G(M6C,NI:MO:V:C;0) 273.00 +2*GHSERNI#+2*GHSERMO#
   +2*GHSERVV#+GHSERCC#-10000-75*T; 6000.00  N
REF:pov10 !
PARAMETER G(M6C,NI:MO:W:C;0) 273.00 +2*GHSERNI#+2*GHSERMO#
   +2*GHSERWW#+GHSERCC#+UNDEF#; 6000.00  N
REF:pov10 !
PARAMETER G(M6C,NI:W:CO:C;0) 273.00 -8265-29.48*T+2*GHSERNI#
   +2*GHSERWW#+2*GHSERCO#+GHSERCC#; 6000.00  N
REF:79 !
PARAMETER G(M6C,NI:W:CR:C;0) 273.00 +2*GHSERNI#
   +2*GHSERWW#+2*GHSERCR#+GHSERCC#-100000; 6000.00  N
REF:pov10 !
PARAMETER G(M6C,NI:W:FE:C;0) 273.00 +2*GHSERNI#+2*GHSERWW#
   +2*GHSERFE#+GHSERCC#-55460+20*T; 6000.00  N
REF:20 !
PARAMETER G(M6C,NI:W:MO:C;0) 273.00 +2*GHSERNI#+2*GHSERWW#
   +2*GHSERMO#+GHSERCC#-100000; 6000.00  N
REF:pov10 !
PARAMETER G(M6C,NI:W:NI:C;0) 273.00 +4*GHSERNI#+2*GHSERWW#
   +GHSERCC#-8700-4.7*T; 6000.00  N
REF:20 !
PARAMETER G(M6C,NI:W:SI:C;0) 273.00 +2*GHSERNI#+2*GHSERWW#
   +GHSERCC#+2*GHSERSI#-100000; 6000.00  N
REF:pov10 !
PARAMETER G(M6C,NI:W:V:C;0) 273.00 +2*GHSERNI#+2*GHSERWW#
   +2*GHSERVV#+GHSERCC#+UNDEF#; 6000.00  N
REF:pov10 !
PARAMETER G(M6C,NI:W:W:C;0) 273.00 +2*GHSERNI#+4*GHSERWW#
   +GHSERCC#-55500-4.7*T; 6000.00  N
REF:20 !
$----------------------Interaction parameters----------------------
PARAMETER L(M6C,FE:MO:CR,V:C;0) 273.00 -114705+85*T; 6000.00  N
REF:34 !
PARAMETER L(M6C,FE:MO:FE,MO:C;0) 273.00 -40000; 6000.00  N
REF:pov15 !
PARAMETER L(M6C,FE:W:CR,FE:C;0) 273.00 -30000; 6000.00  N
REF:57 !
PARAMETER L(M6C,FE:W:FE,W:C;0) 273.00 -43700; 6000.00  N
REF:20 !
$
$###########################################################################
$                   THERMODYNAMIC PARAMETERS: M7C3
$###########################################################################
$
 PHASE M7C3  %  2 7   3 ! 
$Trigonal Cr-rich carbide with a large crystallographic unit cell. 
$In particular Fe- and Mn-solubilities. 
$>> 5 !
    CONSTITUENT M7C3  : CO,CR,FE,MN,MO,NI,SI,V,W : C :  !
PARAMETER G(M7C3,CO:C;0) 273.00 +75000+50*T+7*GHSERCO#
 +3*GHSERCC#; 6000.00  N
REF:73 !
PARAMETER G(M7C3,CR:C;0) 273.00 +GCRM7C3#; 6000.00  N
REF:11 !
PARAMETER G(M7C3,FE:C;0) 273.00 +7*GHSERFE#+3*GHSERCC#
   +75000-48.2168*T; 6000.00  N
REF:11 !
PARAMETER G(M7C3,MN:C;0) 273.00 -111765+13.092*T+7*GHSERMN#
 +3*GHSERCC#; 6000.00  N
REF:15 !
PARAMETER G(M7C3,MO:C;0) 273.00 +7*GHSERMO#+3*GHSERCC#
 -140415+24.24*T; 6000.00  N
REF:61 !
PARAMETER G(M7C3,NI:C;0) 273.00 +7*GHSERNI#+3*GHSERCC#
 +107130-36.605*T; 6000.00  N
REF:11 !
PARAMETER G(M7C3,SI:C;0) 273.00 +7*GHSERSI#+3*GHSERCC#+250000; 6000.00  N
REF:pov11 !
PARAMETER G(M7C3,V:C;0) 273.00 -454245+1518.48*T-250.981*T*LN(T)
   +2148691*T**(-1); 6000.00  N
REF:15 !
PARAMETER G(M7C3,W:C;0) 273.00 +7*GHSERWW#+3*GHSERCC#
 +138000-50*T; 6000.00  N
REF:57 !
$----------------------Interaction parameters----------------------
PARAMETER L(M7C3,CO,CR:C;0) 273.00 -96092; 6000.00  N
REF:73 !
PARAMETER L(M7C3,CR,FE:C;0) 273.00 -4520-10*T; 6000.00  N
REF:11 !
PARAMETER L(M7C3,CR,MN:C;0) 273.00 +72737-56.4964*T; 6000.00  N
REF:58 !
PARAMETER L(M7C3,CR,MO:C;0) 273.00 +165280; 6000.00  N
REF:61 !
PARAMETER L(M7C3,CR,NI:C;0) 273.00 +100000; 6000.00  N
REF:11 !
PARAMETER L(M7C3,CR,V:C;0) 273.00 -110271; 6000.00  N
REF:68 !
PARAMETER L(M7C3,FE,MN:C;0) 273.00 -43057+4.0625*T; 6000.00  N
REF:58 !
PARAMETER L(M7C3,FE,MO:C;0) 273.00 -60000; 6000.00  N 
REF:pov11 ! 
PARAMETER L(M7C3,FE,NI:C;0) 273.00 +UNDEF#; 6000.00  N ! 
PARAMETER L(M7C3,MO,V:C;0) 273.00 +1e-8; 6000.00  N 
REF:pov10 ! 
PARAMETER L(M7C3,CR,FE,V:C;0) 273.00 -250158; 6000.00  N
REF:68 !
PARAMETER L(M7C3,CR,FE,MO:C;0) 273.00 -170000; 6000.00  N 
REF:pov11 ! 
PARAMETER L(M7C3,CR,FE,NI:C;0) 273.00 +UNDEF#; 6000.00  N ! 
PARAMETER L(M7C3,FE,MO,NI:C;0) 273.00 +UNDEF#; 6000.00  N ! 
$
$###########################################################################
$                   THERMODYNAMIC PARAMETERS: M12C
$###########################################################################
$
$M12C (Co6W6C)
 PHASE M12C %  3 6   6   1 ! 
$Co-W-rich carbide. 
$>> 1 !
    CONSTITUENT M12C  : CO : W : C :  !
PARAMETER G(M12C,CO:W:C;0) 273.00 -88450-19.1*T+6*GHSERCO#
   +6*GHSERWW#+GHSERCC#; 6000.00  N
REF:243 !
$
$###########################################################################
$                   THERMODYNAMIC PARAMETERS: M23C6 
$###########################################################################
$
 PHASE M23C6  %  3 20   3   6 ! 
$Face-centered cubic Cr-rich carbide, can contain significant amounts
$of W, Mo, V, Ni. Has a large crystallographic unit cell. 
$Common equilibrium carbide in 9-12 mass.% Cr-steels. 
$Precipitation predominantly on prior austenite grain boundaries 
$and lath boundaries. 
$>> 5 !
    CONSTITUENT M23C6  : CO,CR,FE,MN,NI,V : CO,CR,FE,MN,MO,NI,V,W : 
                       B,C% :  !
PARAMETER G(M23C6,CO:CO:B;0) 273.00 +23*GHSERCO#+6*GHSERBB#; 6000.00  N
REF:pov09 !
PARAMETER G(M23C6,CO:CO:C;0) 273.00 +145000+116*T+23*GHSERCO#
 +6*GHSERCC#; 6000.00  N
REF:73 !
PARAMETER G(M23C6,CO:CR:B;0) 273.00 +0.8695652*GCOM23C6#
 +0.1304348*GCRM23C6#-6*GHSERCC#+6*GHSERBB#+UNDEF#; 6000.00  N
REF:pov09 !
PARAMETER G(M23C6,CO:CR:C;0) 273.00 +0.8695652*GCOM23C6#
   +0.1304348*GCRM23C6#; 6000.00  N
REF:73 !
PARAMETER G(M23C6,CO:FE:B;0) 273.00 +0.8695652*GCOM23C6#
   +0.1304348*GFEM23C6#-6*GHSERCC#+6*GHSERBB#+UNDEF#; 6000.00  N
REF:pov10 !
PARAMETER G(M23C6,CO:FE:C;0) 273.00 +0.8695652*GCOM23C6#
   +0.1304348*GFEM23C6#+UNDEF#; 6000.00  N
REF:pov10 !
PARAMETER G(M23C6,CO:MN:B;0) 273.00 +0.8695652*GCOM23C6#
   +0.1304348*GMNM23C6#-6*GHSERCC#+6*GHSERBB#+UNDEF#; 6000.00  N
REF:pov10 !
PARAMETER G(M23C6,CO:MN:C;0) 273.00 +0.8695652*GCOM23C6#
   +0.1304348*GMNM23C6#+UNDEF#; 6000.00  N
REF:pov10 !
PARAMETER G(M23C6,CO:MO:B;0) 273.00 +20*GHSERCO#+3*GHSERMO#
   +6*GHSERCC#-6*GHSERCC#+6*GHSERBB#+UNDEF#; 6000.00  N
REF:pov10 !
PARAMETER G(M23C6,CO:MO:C;0) 273.00 +200000+20*GHSERCO#+3*GHSERMO#
   +6*GHSERCC#; 6000.00  N
REF:pov10 !
PARAMETER G(M23C6,CO:NI:B;0) 273.00 +0.869565*GCOM23C6#
   +0.130435*GNIM23C6#-6*GHSERCC#+6*GHSERBB#+UNDEF#; 6000.00  N
REF:pov10 !
PARAMETER G(M23C6,CO:NI:C;0) 273.00 +0.869565*GCOM23C6#
   +0.130435*GNIM23C6#+UNDEF#; 6000.00  N
REF:pov10 !
PARAMETER G(M23C6,CO:V:B;0) 273.00 +0.869565*GCOM23C6#
   +0.130435*GVM23C6#-6*GHSERCC#+6*GHSERBB#+UNDEF#; 6000.00  N
REF:pov10 !
PARAMETER G(M23C6,CO:V:C;0) 273.00 +0.869565*GCOM23C6#
   +0.130435*GVM23C6#+UNDEF#; 6000.00  N
REF:pov10 !
PARAMETER G(M23C6,CO:W:B;0) 273.00 +0.869565*GCOM23C6#
   +3*GHSERWW#+0.7826087*GHSERCC#-6*GHSERCC#+6*GHSERBB#+UNDEF#; 6000.00  N
REF:pov10 !
PARAMETER G(M23C6,CO:W:C;0) 273.00 +0.869565*GCOM23C6#
   +3*GHSERWW#+0.7826087*GHSERCC#+UNDEF#; 6000.00  N
REF:pov10 !
PARAMETER G(M23C6,CR:CO:B;0) 273.00 +0.8695652*GCRM23C6#+0.1304348*GCOM23C6#
   -6*GHSERCC#+6*GHSERBB#+UNDEF#; 6000.00  N
REF:pov09 !
PARAMETER G(M23C6,CR:CO:C;0) 273.00 +0.8695652*GCRM23C6#
   +0.1304348*GCOM23C6#; 6000.00  N
REF:73 !
PARAMETER G(M23C6,CR:CR:B;0) 273.00 -250000+100*T+GCRM23C6#
   -6*GHSERCC#+6*GHSERBB#; 6000.00  N
REF:pov09 !
PARAMETER G(M23C6,CR:CR:C;0) 273.00 +GCRM23C6#; 6000.00  N
REF:11 !
PARAMETER G(M23C6,CR:FE:B;0) 273.00 -250000+100*T+0.8695652*GCRM23C6#
   +0.1304348*GFEM23C6#-6*GHSERCC#+6*GHSERBB#; 6000.00  N
REF:pov09 !
PARAMETER G(M23C6,CR:FE:C;0) 273.00 +0.8695652*GCRM23C6#
   +0.1304348*GFEM23C6#; 6000.00  N
REF:11 !
PARAMETER G(M23C6,CR:MN:B;0) 273.00 +0.869565*GCRM23C6#+0.130435*GMNM23C6#
   -6*GHSERCC#+6*GHSERBB#+UNDEF#; 6000.00  N
REF:pov09 !
PARAMETER G(M23C6,CR:MN:C;0) 273.00 +0.8695652*GCRM23C6#
   +0.1304348*GMNM23C6#; 6000.00  N
REF:58 !
PARAMETER G(M23C6,CR:MO:B;0) 273.00 +20*GHSERCR#+3*GHSERMO#
   -50000-350*T+6*GHSERBB#; 6000.00  N
REF:pov09 !
PARAMETER G(M23C6,CR:MO:C;0) 273.00 +20*GHSERCR#+3*GHSERMO#+6*GHSERCC#
   -439117-50.0535*T; 6000.00  N
REF:61 !
PARAMETER G(M23C6,CR:NI:B;0) 273.00 +0.8695652*GCRM23C6#+0.1304348*GNIM23C6#
   -6*GHSERCC#+6*GHSERBB#-250000+250*T; 6000.00  N
REF:pov09 !
PARAMETER G(M23C6,CR:NI:C;0) 273.00 +0.8695652*GCRM23C6#
   +0.1304348*GNIM23C6#; 6000.00  N
REF:11 !
PARAMETER G(M23C6,CR:V:B;0) 273.00 +0.869565217*GCRM23C6#+0.130435*GVM23C6#
   -6*GHSERCC#+6*GHSERBB#+UNDEF#; 6000.00  N
REF:pov09 !
PARAMETER G(M23C6,CR:V:C;0) 273.00 +0.869565217*GCRM23C6#
   +0.130435*GVM23C6#; 6000.00  N
REF:52 !
PARAMETER G(M23C6,CR:W:B;0) 273.00 +0.869565217*GCRM23C6#+3*GHSERWW#
   +0.7826087*GHSERCC#+18850-75.4*T-6*GHSERCC#+6*GHSERBB#; 6000.00  N
REF:pov09 !
PARAMETER G(M23C6,CR:W:C;0) 273.00 +0.869565217*GCRM23C6#
   +3*GHSERWW#+0.7826087*GHSERCC#+18850-75.4*T; 6000.00  N
REF:57 !
PARAMETER G(M23C6,FE:CO:B;0) 273.00 +0.1304348*GCOM23C6#
   +0.8695652*GFEM23C6#-6*GHSERCC#+6*GHSERBB#+UNDEF#; 6000.00  N
REF:pov10 !
PARAMETER G(M23C6,FE:CO:C;0) 273.00 +0.1304348*GCOM23C6#
   +0.8695652*GFEM23C6#+UNDEF#; 6000.00  N
REF:pov10 !
PARAMETER G(M23C6,FE:CR:B;0) 273.00 +0.1304348*GCRM23C6#+0.8695652*GFEM23C6#
   -6*GHSERCC#+6*GHSERBB#+UNDEF#; 6000.00  N
REF:pov09 !
PARAMETER G(M23C6,FE:CR:C;0) 273.00 +0.1304348*GCRM23C6#
   +0.8695652*GFEM23C6#; 6000.00  N
REF:11 !
PARAMETER G(M23C6,FE:FE:B;0) 273.00 +23*GHSERFE#+6*GHSERBB#
 -391500+17.4*T; 6000.00  N
REF:124 !
PARAMETER G(M23C6,FE:FE:C;0) 273.00 +GFEM23C6#; 6000.00  N
REF:11 !
PARAMETER G(M23C6,FE:MN:B;0) 273.00 +0.869565*GFEM23C6#+0.130435*GMNM23C6#
   -6*GHSERCC#+6*GHSERBB#-365000; 6000.00  N
REF:pov14 !
PARAMETER G(M23C6,FE:MN:C;0) 273.00 +0.869565*GFEM23C6#
   +0.130435*GMNM23C6#; 6000.00  N
REF:15 !
PARAMETER G(M23C6,FE:MO:B;0) 273.00 +20*GHSERFE#+3*GHSERMO#
   -6*GHSERCC#+6*GHSERBB#+UNDEF#; 6000.00  N
REF:pov09 !
PARAMETER G(M23C6,FE:MO:C;0) 273.00 +20*GHSERFE#+3*GHSERMO#
   +6*GHSERCC#-76351-5.0949*T; 6000.00  N
REF:61 !
PARAMETER G(M23C6,FE:NI:B;0) 273.00 +0.8695652*GFEM23C6#+0.1304348*GNIM23C6#
   -6*GHSERCC#+6*GHSERBB#+UNDEF#; 6000.00  N
REF:pov09 !
PARAMETER G(M23C6,FE:NI:C;0) 273.00 +0.8695652*GFEM23C6#
   +0.1304348*GNIM23C6#; 6000.00  N
REF:11 !
PARAMETER G(M23C6,FE:V:B;0) 273.00 +0.869565*GFEM23C6#+0.130435*GVM23C6#
   -6*GHSERCC#+6*GHSERBB#+UNDEF#; 6000.00  N
REF:pov09 !
PARAMETER G(M23C6,FE:V:C;0) 273.00 +0.869565*GFEM23C6#
   +0.130435*GVM23C6#; 6000.00  N
REF:15 !
PARAMETER G(M23C6,FE:W:B;0) 273.00 +0.869565217*GFEM23C6#
 +3*GHSERWW#+0.7826087*GHSERCC#-103240+38.4*T-6*GHSERCC#
 +6*GHSERBB#; 6000.00  N
REF:pov09 !
PARAMETER G(M23C6,FE:W:C;0) 273.00 +0.869565217*GFEM23C6#
   +3*GHSERWW#+0.7826087*GHSERCC#-103240+38.4*T; 6000.00  N
REF:57 !
PARAMETER G(M23C6,MN:CO:B;0) 273.00 +0.8695652*GMNM23C6#
   +0.1304348*GCOM23C6#-6*GHSERCC#+6*GHSERBB#+UNDEF#; 6000.00  N
REF:pov10 !
PARAMETER G(M23C6,MN:CO:C;0) 273.00 +0.8695652*GMNM23C6#
   +0.1304348*GCOM23C6#+UNDEF#; 6000.00  N
REF:pov10 !
PARAMETER G(M23C6,MN:CR:B;0) 273.00 +0.869565*GMNM23C6#+0.130435*GCRM23C6#
   -6*GHSERCC#+6*GHSERBB#+UNDEF#; 6000.00  N
REF:pov09 !
PARAMETER G(M23C6,MN:CR:C;0) 273.00 +0.8695652*GMNM23C6#
   +0.1304348*GCRM23C6#; 6000.00  N
REF:58 !
PARAMETER G(M23C6,MN:FE:B;0) 273.00 +0.869565*GMNM23C6#+0.130435*GFEM23C6#
   -6*GHSERCC#+6*GHSERBB#-365000; 6000.00  N
REF:pov14 !
PARAMETER G(M23C6,MN:FE:C;0) 273.00 +0.869565*GMNM23C6#
   +0.130435*GFEM23C6#; 6000.00  N
REF:15 !
PARAMETER G(M23C6,MN:MN:B;0) 273.00 +GMNM23C6#-6*GHSERCC#
   +6*GHSERBB#-250000-50*T; 6000.00  N
REF:pov14 !
PARAMETER G(M23C6,MN:MN:C;0) 273.00 +GMNM23C6#; 6000.00  N
REF:15 !
PARAMETER G(M23C6,MN:MO:B;0) 273.00 +20*GHSERMN#+3*GHSERMO#
   +6*GHSERBB#+UNDEF#; 6000.00  N
REF:pov10 !
PARAMETER G(M23C6,MN:MO:C;0) 273.00 +20*GHSERMN#+3*GHSERMO#
   +6*GHSERCC#+UNDEF#; 6000.00  N
REF:pov10 !
PARAMETER G(M23C6,MN:NI:B;0) 273.00 +0.869565*GMNM23C6#
   +0.130435*GNIM23C6#-6*GHSERCC#+6*GHSERBB#+UNDEF#; 6000.00  N
REF:pov10 !
PARAMETER G(M23C6,MN:NI:C;0) 273.00 +0.869565*GMNM23C6#
   +0.130435*GNIM23C6#+UNDEF#; 6000.00  N
REF:pov10 !
PARAMETER G(M23C6,MN:V:B;0) 273.00 +0.869565*GMNM23C6#+0.130435*GVM23C6#
   -6*GHSERCC#+6*GHSERBB#+UNDEF#; 6000.00  N
REF:pov09 !
PARAMETER G(M23C6,MN:V:C;0) 273.00 +0.869565*GMNM23C6#
   +0.130435*GVM23C6#; 6000.00  N
REF:15 !
PARAMETER G(M23C6,MN:W:B;0) 273.00 +0.869565217*GMNM23C6#
   +3*GHSERWW#+0.7826087*GHSERCC#-6*GHSERCC#+6*GHSERBB#+UNDEF#; 6000.00  N
REF:pov10 !
PARAMETER G(M23C6,MN:W:C;0) 273.00 +0.869565217*GMNM23C6#
   +3*GHSERWW#+0.7826087*GHSERCC#+UNDEF#; 6000.00  N
REF:pov10 !
PARAMETER G(M23C6,NI:CO:B;0) 273.00 +0.8695652*GNIM23C6#
   +0.1304348*GCOM23C6#-6*GHSERCC#+6*GHSERBB#+UNDEF#; 6000.00  N
REF:pov10 !
PARAMETER G(M23C6,NI:CO:C;0) 273.00 +0.8695652*GNIM23C6#
   +0.1304348*GCOM23C6#+UNDEF#; 6000.00  N
REF:pov10 !
PARAMETER G(M23C6,NI:CR:B;0) 273.00 +0.8695652*GNIM23C6#+0.1304348*GCRM23C6#
   -6*GHSERCC#+6*GHSERBB#+UNDEF#; 6000.00  N
REF:pov09 !
PARAMETER G(M23C6,NI:CR:C;0) 273.00 +0.8695652*GNIM23C6#
   +0.1304348*GCRM23C6#; 6000.00  N
REF:11 !
PARAMETER G(M23C6,NI:FE:B;0) 273.00 +0.869565*GNIM23C6#
   +0.130435*GFEM23C6#-6*GHSERCC#+6*GHSERBB#+UNDEF#; 6000.00  N
REF:pov10 !
PARAMETER G(M23C6,NI:FE:C;0) 273.00 +0.869565*GNIM23C6#
   +0.130435*GFEM23C6#; 6000.00  N
REF:pov10 !
PARAMETER G(M23C6,NI:MN:B;0) 273.00 +0.869565*GNIM23C6#
   +0.130435*GMNM23C6#-6*GHSERCC#+6*GHSERBB#+UNDEF#; 6000.00  N
REF:pov10 !
PARAMETER G(M23C6,NI:MN:C;0) 273.00 +0.869565*GNIM23C6#
   +0.130435*GMNM23C6#+UNDEF#; 6000.00  N
REF:pov10 !
PARAMETER G(M23C6,NI:MO:B;0) 273.00 +20*GHSERNI#+3*GHSERMO#
   +6*GHSERBB#+UNDEF#; 6000.00  N
REF:pov10 !
PARAMETER G(M23C6,NI:MO:C;0) 273.00 +20*GHSERNI#+3*GHSERMO#
   +6*GHSERCC#; 6000.00  N
REF:pov10 !
PARAMETER G(M23C6,NI:NI:B;0) 273.00 +GNIM23C6#-6*GHSERCC#
   +6*GHSERBB#+UNDEF#; 6000.00  N
REF:pov09 !
PARAMETER G(M23C6,NI:NI:C;0) 273.00 +GNIM23C6#; 6000.00  N
REF:11 !
PARAMETER G(M23C6,NI:V:B;0) 273.00 +0.869565*GNIM23C6#
   +0.130435*GVM23C6#-6*GHSERCC#+6*GHSERBB#+UNDEF#; 6000.00  N
REF:pov10 !
PARAMETER G(M23C6,NI:V:C;0) 273.00 +0.869565*GNIM23C6#
   +0.130435*GVM23C6#+UNDEF#; 6000.00  N
REF:pov10 !
PARAMETER G(M23C6,NI:W:B;0) 273.00 +0.869565*GNIM23C6#
   +3*GHSERWW#+0.7826087*GHSERCC#-6*GHSERCC#+6*GHSERBB#+UNDEF#; 6000.00  N
REF:pov10 !
PARAMETER G(M23C6,NI:W:C;0) 273.00 +0.869565*GNIM23C6#
   +3*GHSERWW#+0.7826087*GHSERCC#+UNDEF#; 6000.00  N
REF:pov10 !
PARAMETER G(M23C6,V:CO:B;0) 273.00 +0.869565217*GVM23C6#
   +0.130435*GCOM23C6#-6*GHSERCC#+6*GHSERBB#+UNDEF#; 6000.00  N
REF:pov10 !
PARAMETER G(M23C6,V:CO:C;0) 273.00 +0.869565217*GVM23C6#
   +0.130435*GCOM23C6#+UNDEF#; 6000.00  N
REF:pov10 !
PARAMETER G(M23C6,V:CR:B;0) 273.00 +0.869565217*GVM23C6#+0.130435*GCRM23C6#
   -6*GHSERCC#+6*GHSERBB#+UNDEF#; 6000.00  N
REF:pov09 !
PARAMETER G(M23C6,V:CR:C;0) 273.00 +0.869565217*GVM23C6#
   +0.130435*GCRM23C6#; 6000.00  N
REF:52 !
PARAMETER G(M23C6,V:FE:B;0) 273.00 +0.869565*GVM23C6#+0.130435*GFEM23C6#
   -6*GHSERCC#+6*GHSERBB#+UNDEF#; 6000.00  N
REF:pov09 !
PARAMETER G(M23C6,V:FE:C;0) 273.00 +0.869565*GVM23C6#
   +0.130435*GFEM23C6#; 6000.00  N
REF:15 !
PARAMETER G(M23C6,V:MN:B;0) 273.00 +0.869565*GVM23C6#+0.130435*GMNM23C6#
   -6*GHSERCC#+6*GHSERBB#+UNDEF#; 6000.00  N
REF:pov09 !
PARAMETER G(M23C6,V:MN:C;0) 273.00 +0.869565*GVM23C6#
   +0.130435*GMNM23C6#; 6000.00  N
REF:15 !
PARAMETER G(M23C6,V:MO:B;0) 273.00 +20*GHSERVV#+3*GHSERMO#
   +6*GHSERBB#+UNDEF#; 6000.00  N
REF:pov10 !
PARAMETER G(M23C6,V:MO:C;0) 273.00 +20*GHSERVV#+3*GHSERMO#
   +6*GHSERCC#+UNDEF#; 6000.00  N
REF:pov10 !
PARAMETER G(M23C6,V:NI:B;0) 273.00 +0.869565*GVM23C6#
   +0.130435*GNIM23C6#-6*GHSERCC#+6*GHSERBB#+UNDEF#; 6000.00  N
REF:pov10 !
PARAMETER G(M23C6,V:NI:C;0) 273.00 +0.869565*GVM23C6#
   +0.130435*GNIM23C6#+UNDEF#; 6000.00  N
REF:pov10 !
PARAMETER G(M23C6,V:V:B;0) 273.00 +GVM23C6#-6*GHSERCC#
   +6*GHSERBB#+UNDEF#; 6000.00  N
REF:pov09 !
PARAMETER G(M23C6,V:V:C;0) 273.00 +GVM23C6#; 6000.00  N
REF:15 !
PARAMETER G(M23C6,V:W:B;0) 273.00 +GVM23C6#
   +3*GHSERWW#+0.7826087*GHSERCC#-6*GHSERCC#+6*GHSERBB#+UNDEF#; 6000.00  N
REF:pov10 !
PARAMETER G(M23C6,V:W:C;0) 273.00 +GVM23C6#
   +3*GHSERWW#+0.7826087*GHSERCC#+UNDEF#; 6000.00  N
REF:pov10 !
$----------------------Interaction parameters----------------------
PARAMETER L(M23C6,CO:CO,CR:B;0) 273.00 +1e-8; 6000.00  N
REF:pov09 !
PARAMETER L(M23C6,CO,CR:CO:B;0) 273.00 +1e-8; 6000.00  N
REF:pov09 !
PARAMETER L(M23C6,CO,CR:CR:B;0) 273.00 +1e-8; 6000.00  N
REF:pov09 !
PARAMETER L(M23C6,CR:CO,CR:B;0) 273.00 +1e-8; 6000.00  N
REF:pov09 !
PARAMETER L(M23C6,CR,FE:CR:B;0) 273.00 -205342+141.6667*T; 6000.00  N
REF:pov09 !
PARAMETER L(M23C6,CR,FE:FE:B;0) 273.00 -205342+141.6667*T; 6000.00  N
REF:pov09 !
PARAMETER L(M23C6,CR,FE:MO:B;0) 273.00 -177850+153.905*T; 6000.00  N
REF:pov09 !
PARAMETER L(M23C6,CR,FE:V:B;0) 273.00 +1e-8; 6000.00  N
REF:pov09 !
PARAMETER L(M23C6,CR,FE:W:B;0) 273.00 +1e-8; 6000.00  N
REF:pov09 !
PARAMETER L(M23C6,CR,NI:CR:B;0) 273.00 +100000; 6000.00  N
REF:pov09 !
PARAMETER L(M23C6,CR,NI:NI:B;0) 273.00 +100000; 6000.00  N
REF:pov09 !
PARAMETER L(M23C6,CR,V:CR:B;0) 273.00 +1e-8; 6000.00  N
REF:pov09 !
PARAMETER L(M23C6,CR,V:FE:B;0) 273.00 +1e-8; 6000.00  N
REF:pov09 !
PARAMETER L(M23C6,CR,V:V:B;0) 273.00 +1e-8; 6000.00  N
REF:pov09 !
PARAMETER L(M23C6,CR,FE:CR,MO:B;0) 273.00 +1E-8; 6000.00  N
REF:pov09 !
PARAMETER L(M23C6,CR,FE:FE,MO:B;0) 273.00 +1E-8; 6000.00  N
REF:pov09 !
PARAMETER L(M23C6,CR,FE,V:CR:B;0) 273.00 +1e-8; 6000.00  N
REF:pov09 !
PARAMETER L(M23C6,CR,FE,V:FE:B;0) 273.00 +1e-8; 6000.00  N
REF:pov09 !
PARAMETER L(M23C6,CR,FE,V:V:B;0) 273.00 +1e-8; 6000.00  N
REF:pov09 !
PARAMETER L(M23C6,FE,MN:MN:B;0) 273.00 +160000-500*T; 6000.00  N
REF:pov14 !
PARAMETER L(M23C6,FE,MN:MN:B;1) 273.00 -260000+500*T; 6000.00  N
REF:pov14 !
PARAMETER L(M23C6,MN:FE,MN:B;0) 273.00 +160000-500*T; 6000.00  N
REF:pov14 !
PARAMETER L(M23C6,MN:FE,MN:B;1) 273.00 -260000+500*T; 6000.00  N
REF:pov14 !
PARAMETER L(M23C6,FE,MN:FE,MN:B;0) 273.00 -100000; 6000.00  N
REF:pov14 !
$
PARAMETER L(M23C6,CO:CO,CR:C;0) 273.00 -182237; 6000.00  N
REF:73 !
PARAMETER L(M23C6,CO,CR:CO:C;0) 273.00 -182237; 6000.00  N
REF:73 !
PARAMETER L(M23C6,CO,CR:CR:C;0) 273.00 -182237; 6000.00  N
REF:73 !
PARAMETER L(M23C6,CR:CO,CR:C;0) 273.00 -182237; 6000.00  N
REF:73 !
PARAMETER L(M23C6,CR:MO,W:C;0) 273.00 +1e-8; 6000.00  N
REF:pov14 !
PARAMETER L(M23C6,CR:MO,W:C;1) 273.00 +175000; 6000.00  N
REF:pov14 !
PARAMETER L(M23C6,CR:MO,W:C;2) 273.00 +1e-8; 6000.00  N
REF:pov14 !
PARAMETER L(M23C6,CR,FE:CR:C;0) 273.00 -205342+141.6667*T; 6000.00  N
REF:11 !
PARAMETER L(M23C6,CR,FE:FE:C;0) 273.00 -205342+141.6667*T; 6000.00  N
REF:11 !
PARAMETER L(M23C6,CR,FE:MN:C;0) 273.00 -205342+141.6667*T; 6000.00  N
REF:58 !
PARAMETER L(M23C6,CR,FE:MO:C;0) 273.00 -177850+153.9050*T; 6000.00  N
REF:61 !
PARAMETER L(M23C6,CR,FE:V:C;0) 273.00 -205342+141.6667*T; 6000.00  N
REF:52 !
PARAMETER L(M23C6,CR,FE:W:C;0) 273.00 +18950; 6000.00  N
REF:57 !
PARAMETER L(M23C6,CR,FE:CR,MO:C;0) 273.00 +1E-8; 6000.00  N
REF:61 !
PARAMETER L(M23C6,CR,FE:FE,MO:C;0) 273.00 +1E-8; 6000.00  N
REF:61 !
PARAMETER L(M23C6,CR,MN:CR:C;0) 273.00 -173680+160*T; 6000.00  N
REF:58 !
PARAMETER L(M23C6,CR,MN:CR:C;1) 273.00 -286614; 6000.00  N
REF:58 !
PARAMETER L(M23C6,CR,MN:FE:C;0) 273.00 -173680+160*T; 6000.00  N
REF:58 !
PARAMETER L(M23C6,CR,MN:FE:C;1) 273.00 -286614; 6000.00  N
REF:58 !
PARAMETER L(M23C6,CR,MN:MN:C;0) 273.00 -173680+160*T; 6000.00  N
REF:58 !
PARAMETER L(M23C6,CR,MN:MN:C;1) 273.00 -286614; 6000.00  N
REF:58 !
PARAMETER L(M23C6,CR,NI:CR:C;0) 273.00 +100000; 6000.00  N
REF:11 !
PARAMETER L(M23C6,CR,NI:NI:C;0) 273.00 +100000; 6000.00  N
REF:11 !
PARAMETER L(M23C6,CR,V:CR:C;0) 273.00 -382069; 6000.00  N
REF:52 !
PARAMETER L(M23C6,CR,V:FE:C;0) 273.00 -382069; 6000.00  N
REF:52 !
PARAMETER L(M23C6,CR,V:V:C;0) 273.00 -382069; 6000.00  N
REF:52 !
PARAMETER L(M23C6,CR,FE,V:CR:C;0) 273.00 -1499585; 6000.00  N
REF:52 !
PARAMETER L(M23C6,CR,FE,V:FE:C;0) 273.00 -1499585; 6000.00  N
REF:52 !
PARAMETER L(M23C6,CR,FE,V:V:C;0) 273.00 -1499585; 6000.00  N
REF:52 !
PARAMETER L(M23C6,FE,MN:CR,FE:C;0) 273.00 -100000; 6000.00  N
REF:58 !
PARAMETER L(M23C6,FE,MN:CR,MN:C;0) 273.00 -100000; 6000.00  N
REF:58 !
PARAMETER L(M23C6,FE,MN:FE,MN:C;0) 273.00 -100000; 6000.00  N
REF:15 !
PARAMETER L(M23C6,FE:MO,W:C;0) 273.00 +1e-8; 6000.00  N
REF:pov14 !
PARAMETER L(M23C6,FE:MO,W:C;1) 273.00 +175000; 6000.00  N
REF:pov14 !
PARAMETER L(M23C6,FE:MO,W:C;2) 273.00 +1e-8; 6000.00  N
REF:pov14 !
$
PARAMETER L(M23C6,FE:FE:B,C;0) 273.00 -227000+80*T; 6000.00  N
REF:pov13 !
$
$###########################################################################
$                   THERMODYNAMIC PARAMETERS: MOC_ETA
$###########################################################################
$
 PHASE MOC_ETA  %  2 1   1 ! $ hexagonal eta-carbide, 
$stable at high temperatures >> 2 !
    CONSTITUENT MOC_ETA  : MO : C%,VA : ! 
PARAMETER G(MOC_ETA,MO:C;0) 273.00 -9100-5.35*T
  -750000*T**(-1)+GHSERMO#+GHSERCC#; 6000.00  N
REF:249 !
PARAMETER G(MOC_ETA,MO:VA;0) 273.00 +15200+0.63*T+GHSERMO#; 6000.00  N
REF:249 !
PARAMETER L(MOC_ETA,MO:C,VA;0) 273.00 -59000; 6000.00  N
REF:249 !
$
$###########################################################################
$                   THERMODYNAMIC PARAMETERS: V3C2
$###########################################################################
$
 PHASE V3C2 %  2 3   2 ! $ >> 2 !
    CONSTITUENT V3C2  : V : C :  !
PARAMETER G(V3C2,V:C;0) 273.00 -260341+16.897*T+3*GHSERVV#
 +2*GHSERCC#; 6000.00  N
REF:68 !
$
$###########################################################################
$                   THERMODYNAMIC PARAMETERS: WC
$###########################################################################
$
 PHASE WC  %  2 1   1 ! $ simple hexagonal >> 2 !
    CONSTITUENT WC  : MO,W : C : ! 
PARAMETER G(WC,MO:C;0) 273.00 -32983+2.5*T+GHSERMO#+GHSERCC#; 6000.00  N
REF:249 !
PARAMETER G(WC,W:C;0) 273.00 -58192+287.16*T-46.48*T*LN(T)-0.0021435*T**2
     -9.2217E-8*T**3+590500*T**(-1); 6000.00  N
REF:79 !
PARAMETER L(WC,MO,W:C;0) 273.00 -2200; 6000.00  N
REF:250 !
$
$###########################################################################
$                   THERMODYNAMIC PARAMETERS: EPS_CARB
$###########################################################################
$
 PHASE EPS_CARB  %  2 6   3 ! $ stoichiometric metastable Fe2C epsilon phase, 
$hexagonal. Preliminary description. >> 3 !
    CONSTITUENT EPS_CARB :AL,CO,CR,CU,FE%,MN,MO,NB,NI,SI,TI,V,W : C%,VA : ! 
PARAMETER G(EPS_CARB,FE:C;0) 273.00 +7500+60*T+2.25*GFECEM#; 6000.00  N
REF:pov13 !
$
PARAMETER G(EPS_CARB,AL:C;0) 273.00 +300000+6*GHSERAL#
 +3*GHSERCC#; 6000.00  N
REF:pov14 !
PARAMETER G(EPS_CARB,CO:C;0) 273.00 +300000+6*GHSERCO#
 +3*GHSERCC#; 6000.00  N
REF:pov14 !
PARAMETER G(EPS_CARB,CR:C;0) 273.00 +300000+6*GHSERCR#
 +3*GHSERCC#; 6000.00  N
REF:pov14 !
PARAMETER G(EPS_CARB,CU:C;0) 273.00 +500000+6*GHSERCU#
 +3*GHSERCC#; 6000.00  N
REF:pov14 !
PARAMETER G(EPS_CARB,MN:C;0) 273.00 +300000+6*GHSERMN#
 +3*GHSERCC#; 6000.00  N
REF:pov14 !
PARAMETER G(EPS_CARB,MO:C;0) 273.00 +300000+6*GHSERMO#
 +3*GHSERCC#; 6000.00  N
REF:pov14 !
PARAMETER G(EPS_CARB,NB:C;0) 273.00 +300000+6*GHSERNB#
 +3*GHSERCC#; 6000.00  N
REF:pov14 !
PARAMETER G(EPS_CARB,NI:C;0) 273.00 +300000+6*GHSERNI#
 +3*GHSERCC#; 6000.00  N
REF:pov14 !
PARAMETER G(EPS_CARB,SI:C;0) 273.00 +300000+6*GHSERSI#
 +3*GHSERCC#; 6000.00  N
REF:pov14 !
PARAMETER G(EPS_CARB,TI:C;0) 273.00 +300000+6*GHSERTI#
 +3*GHSERCC#; 6000.00  N
REF:pov14 !
PARAMETER G(EPS_CARB,V:C;0) 273.00 +300000+6*GHSERVV#
 +3*GHSERCC#; 6000.00  N
REF:pov14 !
PARAMETER G(EPS_CARB,W:C;0) 273.00 +300000+6*GHSERWW#
 +3*GHSERCC#; 6000.00  N
REF:pov14 !
$
PARAMETER G(EPS_CARB,AL:VA;0) 273.00 +300000+6*GHSERAL#; 6000.00  N
REF:pov14 !
PARAMETER G(EPS_CARB,CO:VA;0) 273.00 +300000+6*GHSERCO#; 6000.00  N
REF:pov14 !
PARAMETER G(EPS_CARB,CR:VA;0) 273.00 +300000+6*GHSERCR#; 6000.00  N
REF:pov14 !
PARAMETER G(EPS_CARB,CU:VA;0) 273.00 +500000+6*GHSERCU#; 6000.00  N
REF:pov14 !
PARAMETER G(EPS_CARB,FE:VA;0) 273.00 +300000+6*GHSERFE#; 6000.00  N
REF:pov14 !
PARAMETER G(EPS_CARB,MN:VA;0) 273.00 +300000+6*GHSERMN#; 6000.00  N
REF:pov14 !
PARAMETER G(EPS_CARB,MO:VA;0) 273.00 +300000+6*GHSERMO#; 6000.00  N
REF:pov14 !
PARAMETER G(EPS_CARB,NB:VA;0) 273.00 +300000+6*GHSERNB#; 6000.00  N
REF:pov14 !
PARAMETER G(EPS_CARB,NI:VA;0) 273.00 +300000+6*GHSERNI#; 6000.00  N
REF:pov14 !
PARAMETER G(EPS_CARB,SI:VA;0) 273.00 +300000+6*GHSERSI#; 6000.00  N
REF:pov14 !
PARAMETER G(EPS_CARB,TI:VA;0) 273.00 +300000+6*GHSERTI#; 6000.00  N
REF:pov14 !
PARAMETER G(EPS_CARB,V:VA;0) 273.00 +300000+6*GHSERVV#; 6000.00  N
REF:pov14 !
PARAMETER G(EPS_CARB,W:VA;0) 273.00 +300000+6*GHSERWW#; 6000.00  N
REF:pov14 !
$
$###########################################################################
$                   THERMODYNAMIC PARAMETERS: ETA_CARB
